Repository: ai-chem/MagnetExchangeBias

# Tests_Git_Django_PostgreSQL
My small steps in programming
Start point 18.10.2023

1. Видео о том, как работать в репозитории в PyCram(https://youtu.be/9VKKZNqzPcE?si=LDJU6aA5hWqKczHg)
2. Попытки импортировать библиотеки в Modul_test

File: Data/final_data_exchange_bias.csv (part 1 of 6)
area/volume,h_range_max_koe,Tc,temperature_k,sat_em_g,coer_oe,mr (emu/g),exc_bias_oe,exc_dir,ver_shift_emu_g,ver_s_dir,fc_field_t,sphericity,max/min,core_b,core_alpha,core_beta,core_gamma,shell_b,shell_alpha,shell_beta,shell_gamma,num_of_magn_ions,Tn-Tb/Tn,Aex,core_c/a,core_pauling_electronegativity,shell_pauling_electronegativity,core_sum_vec,core_sum_work_function,shell_sum_vec,shell_sum_work_function,core_pauling_electronegativity_difference,core_vec_difference,core_work_function_difference,shell_pauling_electronegativity_difference,shell_vec_difference,shell_work_function_difference,core,shell,formula
0.405405,50,793,5,51.8758,27800,29.1666,1132,0,0,1,5,1,1,3.274224,60,60,60,5.932914,120.4948,120.2024,89.39748,0.444444,0.206349,50.12293,1,172,275.7143,300,0,700,205.7143,7.071068,7.071068,0,2.860376,1.707469,11.55577,ZnO,Fe2CoO4,ZnO-CoFe2O4
0.428571,50,843,5,59.734,7800,38.81,406,0,0,1,5,1,1,3.011828,107.295,89.50258,120.0378,5.932914,120.4948,120.2024,89.39748,0.444444,0.05802,53.28326,1.757954,266,275.7143,750,250,700,205.7143,2.932331,2,10,2.860376,1.707469,11.55577,CoO,Fe2CoO4,CoO-CoFe2O4
0.176471,10,640,300,2.29,24.8,0.0078,51.34,1,0,1,0,1,1,6.056519,90,60,120,0,0,0,0,0.428571,0.804382,26.41781,1,259.9286,0,621.4286,163.5714,0,0,3.105571,1.594171,13.17672,0,-2.22E-16,0,MnZn(FeO2)4,0,Mn0.5Zn0.5Fe2O4
0.272727,10,640,300,2.43,90.2,0.0218,108.18,1,0,1,0,1,1,6.056519,90,60,120,0,0,0,0,0.428571,0.804382,26.41781,1,259.9286,0,621.4286,163.5714,0,0,3.105571,1.594171,13.17672,0,-2.22E-16,0,MnZn(FeO2)4,0,Mn0.5Zn0.5Fe2O4
0.25,10,640,300,16.15,40.07,0.3498,8.92,1,0,1,0,1,1,6.056519,90,60,120,0,0,0,0,0.428571,0.804382,26.41781,1,259.9286,0,621.4286,163.5714,0,0,3.105571,1.594171,13.17672,0,-2.22E-16,0,MnZn(FeO2)4,0,Mn0.5Zn0.5Fe2O4
0.166667,10,640,300,18.75,47.13,0.6546,14.38,1,0,1,0,1,1,6.056519,90,60,120,0,0,0,0,0.428571,0.804382,26.41781,1,259.9286,0,621.4286,163.5714,0,0,3.105571,1.594171,13.17672,0,-2.22E-16,0,MnZn(FeO2)4,0,Mn0.5Zn0.5Fe2O4
0.142857,10,640,300,81.48,109.35,9.2738,2.83,1,0,1,0,1,1,6.056519,90,60,120,0,0,0,0,0.428571,0.804382,26.41781,1,259.9286,0,621.4286,163.5714,0,0,3.105571,1.594171,13.17672,0,-2.22E-16,0,MnZn(FeO2)4,0,Mn0.5Zn0.5Fe2O4
0.111111,60,730,5,1.3529,894,0.735,255,0,0.04732,0,0.5,1,1,3.957177,90,90,90,0,0,0,0,0.4,0.959459,138.3562,1,243,0,520,94,0,0,3.403618,2.686808,19.49359,0,-2.22E-16,0,LaFeO3,0,LaFeO3
0.111111,60,730,5,1.3529,910,0.735,296,0,0.01728,1,1,1,1,3.957177,90,90,90,0,0,0,0,0.4,0.959459,138.3562,1,243,0,520,94,0,0,3.403618,2.686808,19.49359,0,-2.22E-16,0,LaFeO3,0,LaFeO3
0.111111,60,730,5,1.3823,945,0.735,344,0,0.04318,1,2,1,1,3.957177,90,90,90,0,0,0,0,0.4,0.959459,138.3562,1,243,0,520,94,0,0,3.403618,2.686808,19.49359,0,-2.22E-16,0,LaFeO3,0,LaFeO3
0.111111,60,730,5,1.44117,1077,0.7,635,0,0.142857,1,5,1,1,3.957177,90,90,90,0,0,0,0,0.4,0.959459,138.3562,1,243,0,520,94,0,0,3.403618,2.686808,19.49359,0,-2.22E-16,0,LaFeO3,0,LaFeO3
0.083333,60,730,5,0.65,985,0.0588,229,0,0.0088,1,0.5,1,1,3.957177,90,90,90,0,0,0,0,0.4,0.959459,138.3562,1,243,0,520,94,0,0,3.403618,2.686808,19.49359,0,-2.22E-16,0,LaFeO3,0,LaFeO3
0.083333,60,730,5,0.65,1016,0.0588,350,0,0.0176,1,1,1,1,3.957177,90,90,90,0,0,0,0,0.4,0.959459,138.3562,1,243,0,520,94,0,0,3.403618,2.686808,19.49359,0,-2.22E-16,0,LaFeO3,0,LaFeO3
0.083333,60,730,5,0.66,1074,0.0588,502,0,0.023,1,2,1,1,3.957177,90,90,90,0,0,0,0,0.4,0.959459,138.3562,1,243,0,520,94,0,0,3.403618,2.686808,19.49359,0,-2.22E-16,0,LaFeO3,0,LaFeO3
0.1,2.5,668,8,26.6,634,21.5,130,0,0,1,1,1,1,2.416394,109.4712,109.4712,109.4712,2.924839,90,90,120,0.666667,0.940952,171.2915,1,191,267.5,1000,515,800,257.5,0,0,0,2.859813,2.5,10,Ni,NiO,Ni-NiO
0.1,2.5,668,8,26.4,641,21.5,137,0,0,1,1,1,1,2.416394,109.4712,109.4712,109.4712,2.924839,90,90,120,0.666667,0.940952,171.2915,1,191,267.5,1000,515,800,257.5,0,0,0,2.859813,2.5,10,Ni,NiO,Ni-NiO
0.1,2.5,668,8,15.2,379,8.9,38,0,0,1,1,1,1,2.416394,109.4712,109.4712,109.4712,2.924839,90,90,120,0.666667,0.940952,171.2915,1,191,267.5,1000,515,800,257.5,0,0,0,2.859813,2.5,10,Ni,NiO,Ni-NiO
0.1,2.5,668,8,14.7,547,10.7,73,0,0,1,1,1,1,2.416394,109.4712,109.4712,109.4712,2.924839,90,90,120,0.666667,0.940952,171.2915,1,191,267.5,1000,515,800,257.5,0,0,0,2.859813,2.5,10,Ni,NiO,Ni-NiO
0.1,2.5,668,8,16,534,13,81,0,0,1,1,1,1,2.416394,109.4712,109.4712,109.4712,2.924839,90,90,120,0.666667,0.940952,171.2915,1,191,267.5,1000,515,800,257.5,0,0,0,2.859813,2.5,10,Ni,NiO,Ni-NiO
0.1,2.5,668,8,16.5,756,12.8,109,0,0,1,1,1,1,2.416394,109.4712,109.4712,109.4712,2.924839,90,90,120,0.666667,0.940952,171.2915,1,191,267.5,1000,515,800,257.5,0,0,0,2.859813,2.5,10,Ni,NiO,Ni-NiO
0.123457,60,793,350,74.595,902.2495,31.042,112.781,1,0,1,10,1,1,5.932914,120.4948,120.2024,89.39748,5.388094,122.2099,142.6878,47.91918,0.333333,0.839813,35.13044,1,275.7143,243,700,205.7143,520,94,2.860376,1.707469,11.55577,3.403618,2.686808,19.49359,Fe2CoO4,FeBiO3,CoFe2O4-BiFeO3
0.123457,60,793,300,79.167,1316.317,39.222,226.736,1,0,1,10,1,1,5.932914,120.4948,120.2024,89.39748,5.388094,122.2099,142.6878,47.91918,0.333333,0.839813,35.13044,1,275.7143,243,700,205.7143,520,94,2.860376,1.707469,11.55577,3.403618,2.686808,19.49359,Fe2CoO4,FeBiO3,CoFe2O4-BiFeO3
0.091185,60,793,250,83.259,1616.53,41.629,170,1,0,1,10,1,1,5.932914,120.4948,120.2024,89.39748,5.388094,122.2099,142.6878,47.91918,0.333333,0.839813,35.13044,1,275.7143,243,700,205.7143,520,94,2.860376,1.707469,11.55577,3.403618,2.686808,19.49359,Fe2CoO4,FeBiO3,CoFe2O4-BiFeO3
0.123457,60,793,200,85.9,2594.238,56,169.131,1,0,1,10,1,1,5.932914,120.4948,120.2024,89.39748,5.388094,122.2099,142.6878,47.91918,0.333333,0.839813,35.13044,1,275.7143,243,700,205.7143,520,94,2.860376,1.707469,11.55577,3.403618,2.686808,19.49359,Fe2CoO4,FeBiO3,CoFe2O4-BiFeO3
0.123457,60,720,100,87,6052.7,67.858,112.78,1,0,1,10,1,1,5.932914,120.4948,120.2024,89.39748,5.388094,122.2099,142.6878,47.91918,0.333333,0.839813,31.89649,1,275.7143,243,700,205.7143,520,94,2.860376,1.707469,11.55577,3.403618,2.686808,19.49359,Fe2CoO4,FeBiO3,CoFe2O4-BiFeO3
0.091185,60,720,50,87.5,7932.631,71.226,56.18,1,0,1,10,1,1,5.932914,120.4948,120.2024,89.39748,5.388094,122.2099,142.6878,47.91918,0.333333,0.839813,31.89649,1,275.7143,243,700,205.7143,520,94,2.860376,1.707469,11.55577,3.403618,2.686808,19.49359,Fe2CoO4,FeBiO3,CoFe2O4-BiFeO3
0.123457,60,720,150,87.349,4116.89,63.046,90,1,0,1,10,1,1,5.932914,120.4948,120.2024,89.39748,5.388094,122.2099,142.6878,47.91918,0.333333,0.839813,31.89649,1,275.7143,243,700,205.7143,520,94,2.860376,1.707469,11.55577,3.403618,2.686808,19.49359,Fe2CoO4,FeBiO3,CoFe2O4-BiFeO3
0.091185,60,720,5,87.83,8966,73.151,50,1,0,1,10,1,1,5.932914,120.4948,120.2024,89.39748,5.388094,122.2099,142.6878,47.91918,0.333333,0.839813,31.89649,1,275.7143,243,700,205.7143,520,94,2.860376,1.707469,11.55577,3.403618,2.686808,19.49359,Fe2CoO4,FeBiO3,CoFe2O4-BiFeO3
0.1,6,1661,5,22.472,538.42,5.9066,142.78,0,0,1,0.5,1,1,2.48976,60,60,60,3.011828,107.295,89.50258,120.0378,0.666667,0.334471,411.9435,1,188,266,900,500,750,250,0,0,0,2.932331,2,10,Co,CoO,Co-CoO
0.1,6,1661,5,22.472,434,5.9066,137.21,0,0,1,0.5,1,1,2.48976,60,60,60,3.011828,107.295,89.50258,120.0378,0.666667,0.334471,411.9435,1,188,266,900,500,750,250,0,0,0,2.932331,2,10,Co,CoO,Co-CoO
0.1,6,1661,5,31.472,280,6.2542,71,0,0,1,0.5,1,1,2.48976,60,60,60,3.011828,107.295,89.50258,120.0378,0.666667,0.334471,411.9435,1,188,266,900,500,750,250,0,0,0,2.932331,2,10,Co,CoO,Co-CoO
0.1,6,1661,5,19.872,532.96,4.4662,346.379,0,0,1,0.5,1,1,2.48976,60,60,60,3.011828,107.295,89.50258,120.0378,0.666667,0.334471,411.9435,1,188,266,900,500,750,250,0,0,0,2.932331,2,10,Co,CoO,Co-CoO
0.12,0.1,370,2,9.560017,1661.385,0.059892,952.57,0,0,1,1,1,1,3.018914,90,90,90,0,0,0,0,0.5,0.927027,183.8409,1,91.5,0,400,235,0,0,7.071068,7.071068,7.071068,0,-2.22E-16,0,FeRh,0,FeRh
0.12,0.1,370,2,18.248,1322.79,0.059892,629.898,0,0,1,1,1,1,3.018914,90,90,90,0,0,0,0,0.5,0.923513,183.8409,1,91.5,0,400,235,0,0,7.071068,7.071068,7.071068,0,-2.22E-16,0,FeRh,0,FeRh
0.12,0.1,370,2,18.248,1070.862,0.059892,519.698,0,0,1,1,1,1,3.018914,90,90,90,0,0,0,0,0.5,0.923513,183.8409,1,91.5,0,400,235,0,0,7.071068,7.071068,7.071068,0,-2.22E-16,0,FeRh,0,FeRh
0.12,0.1,370,2,18.248,881.8975,0.059892,472.1585,0,0,1,1,1,1,3.018914,90,90,90,0,0,0,0,0.5,0.923513,183.8409,1,91.5,0,400,235,0,0,7.071068,7.071068,7.071068,0,-2.22E-16,0,FeRh,0,FeRh
0.015,0.1,370,2,16.358,806.3,8.35808,278.3,0,0,1,5,1,1,3.018914,90,90,90,0,0,0,0,0.5,0.923513,183.8409,1,91.5,0,400,235,0,0,7.071068,7.071068,7.071068,0,-2.22E-16,0,FeRh,0,FeRh
0.015,0.1,370,2,16.358,697.695,8.35808,185.144,0,0,1,5,1,1,3.018914,90,90,90,0,0,0,0,0.5,0.923513,183.8409,1,91.5,0,400,235,0,0,7.071068,7.071068,7.071068,0,-2.22E-16,0,FeRh,0,FeRh
0.015,0.1,370,2,16.358,636.065,8.35808,108.065,0,0,1,5,1,1,3.018914,90,90,90,0,0,0,0,0.5,0.923513,183.8409,1,91.5,0,400,235,0,0,7.071068,7.071068,7.071068,0,-2.22E-16,0,FeRh,0,FeRh
0.015,0.1,370,2,16.358,604.83,8.35808,76.83,0,0,1,5,1,1,3.018914,90,90,90,0,0,0,0,0.5,0.923513,183.8409,1,91.5,0,400,235,0,0,7.071068,7.071068,7.071068,0,-2.22E-16,0,FeRh,0,FeRh
0.3,80,140,5,6.9,145,0.022,440,0,0.07,1,1,0.064366,50,2.920997,90,90,90,0,0,0,0,0.333333,-1.19048,71.89326,1.2685,281,0,633.3333,136.6667,0,0,3.170657,0.744323,14.14214,0,-2.22E-16,0,MnO2,0,MnO2
0.046154,4,858,5,60,1186,16.22,551.72,0,0.848,1,5,1,1,2.941952,60,60,60,5.142692,74.87634,90,90,0.5,0.85687,105.1879,1,0,275,0,0,685.7143,201.4286,0,0,0,2.897249,1.443376,11.54701,Ag,Fe3O4,Ag-Fe3O4
0.046154,4,858,5,60,1186,16.22,551.72,0,0,1,1,1,1,2.941952,60,60,60,5.142692,74.87634,90,90,0.5,0.896789,105.1879,1,0,275,0,0,685.7143,201.4286,0,0,0,2.897249,1.443376,11.54701,Ag,Fe3O4,Ag-Fe3O4
0.257511,4,1043,5,384.57,2095.77,247.96,96.767,0,111.36,1,5,1,1,2.459352,109.4691,109.4671,109.4596,3.788512,90,90,90,0.5,0.883966,137.653,1.000148,183,279.6,800,470,680,188,0,0,0,2.820943,1.440876,12.24745,Fe,Fe2O3,Fe-Fe2O3
0.15625,30,858,300,35,652.1534,5.14,93.2306,0,0,1,0,1,1.246753,5.512634,96.2034,96.2034,141.6175,5.142692,74.87634,90,90,0.444444,-0.33,105.1879,1,263.5,275,700,235,685.7143,201.4286,3.055028,1.428571,10,2.897249,1.443376,11.54701,FeO,Fe3O4,FeO-Fe3O4
0.15625,30,858,300,41,652.1534,8.954,82.0306,0,0,1,0,1,1.246753,5.512634,96.2034,96.2034,141.6175,5.142692,74.87634,90,90,0.444444,-0.33,105.1879,1,263.5,275,700,235,685.7143,201.4286,3.055028,1.428571,10,2.897249,1.443376,11.54701,FeO,Fe3O4,FeO-Fe3O4
0.15625,30,858,300,53,652.1534,10.8,82.0306,0,0,1,0,1,1.246753,5.512634,96.2034,96.2034,141.6175,5.142692,74.87634,90,90,0.444444,-0.33,105.1879,1,263.5,275,700,235,685.7143,201.4286,3.055028,1.428571,10,2.897249,1.443376,11.54701,FeO,Fe3O4,FeO-Fe3O4
0.15625,30,858,210,37.7,13,0.294,2.5,0,0,1,5,1,1.246753,5.512634,96.2034,96.2034,141.6175,5.142692,74.87634,90,90,0.444444,-0.33,105.1879,1,263.5,275,700,235,685.7143,201.4286,3.055028,1.428571,10,2.897249,1.443376,11.54701,FeO,Fe3O4,FeO-Fe3O4
0.15625,30,858,120,37,560,2.8,719,0,3.99,1,5,1,1.246753,5.512634,96.2034,96.2034,141.6175,5.142692,74.87634,90,90,0.444444,-0.33,105.1879,1,263.5,275,700,235,685.7143,201.4286,3.055028,1.428571,10,2.897249,1.443376,11.54701,FeO,Fe3O4,FeO-Fe3O4
0.15625,30,858,2,54.8,767,22.313,329,0,9.188,1,5,1,1.750289,5.512634,96.2034,96.2034,141.6175,5.142692,74.87634,90,90,0.444444,-0.33,105.1879,1,263.5,275,700,235,685.7143,201.4286,3.055028,1.428571,10,2.897249,1.443376,11.54701,FeO,Fe3O4,FeO-Fe3O4
0.05767,15,858,60,33,95.69,8.6,329.43,0,8.6,1,2.414,1,1,5.142692,74.87634,90,90,2.924839,90,90,120,0.444444,0.636935,110.006,1.708366,275,267.5,685.7143,201.4286,800,257.5,2.897249,1.443376,11.54701,2.859813,2.5,10,Fe3O4,NiO,Fe3O4-NiO
0.094488,15,860,60,44.89,145.18,8.16,145.18,1,8.16,0,1.214,1,1,2.924839,90,90,120,5.142692,74.87634,90,90,0.444444,0.683733,105.4331,1.176906,267.5,275,800,257.5,685.7143,201.4286,2.859813,2.5,10,2.897249,1.443376,11.54701,NiO,Fe3O4,NiO-Fe3O4
0.157895,50,778,2,1.4325,1300,0.052,1600,0,0.053,1,5,1,1,8.071366,90,90,90,5.388094,122.2099,142.6878,47.91918,0.25,0.906687,27.57275,1.419154,255.2,243,573.3333,125.3333,520,94,3.065795,2.073118,16.17611,3.403618,2.686808,19.49359,Fe4Bi2O9,FeBiO3,Bi2Fe4O9-BiFeO3
0.157895,50,837.4,2,19.42686,900,0.0365,1500,0,0.058,1,5,1,1,5.388094,122.2099,142.6878,47.91918,8.071366,90,90,90,0.25,0.898305,41.18263,0.628658,243,255.2,520,94,573.3333,125.3333,3.403618,2.686808,19.49359,3.065795,2.073118,16.17611,FeBiO3,Fe4Bi2O9,BiFeO3-Bi2Fe4O9
0.230769,50,712.6,2,3.0868,750,0.049,1650,1,0.061,1,5,1,1,5.388094,122.2099,142.6878,47.91918,8.071366,90,90,90,0.25,0.898305,35.04507,0.628658,243,255.2,520,94,573.3333,125.3333,3.403618,2.686808,19.49359,3.065795,2.073118,16.17611,FeBiO3,Fe4Bi2O9,BiFeO3-Bi2Fe4O9
0.232558,40,577,2,52,449.38,17.6,9.41,1,0,1,0,1,1,5.168555,33.70825,33.70825,33.70825,3.788512,90,90,90,0.375,0.77057,76.15127,1,280.6667,279.6,533.3333,144.3333,680,188,3.191218,1.767767,14.14214,2.820943,1.440876,12.24745,TiO2,Fe2O3,TiO2-Fe2O3
0.232558,40,577,2,51.385,477.614,22.13,84.7,0,3.77,1,1,1,1,5.168555,33.70825,33.70825,33.70825,3.788512,90,90,90,0.375,0.77057,76.15127,1,280.6667,279.6,533.3333,144.3333,680,188,3.191218,1.767767,14.14214,2.820943,1.440876,12.24745,TiO2,Fe2O3,TiO2-Fe2O3
0.232558,60,577,2,52.18,471.34,21.98,71.36,0,3.3,1,2,1,1,5.168555,33.70825,33.70825,33.70825,3.788512,90,90,90,0.375,0.802215,76.15127,1,280.6667,279.6,533.3333,144.3333,680,188,3.191218,1.767767,14.14214,2.820943,1.440876,12.24745,TiO2,Fe2O3,TiO2-Fe2O3
0.232558,60,577,2,48.75,453.4,21.963,64.764,0,2.8,1,4,1,1,5.168555,33.70825,33.70825,33.70825,3.788512,90,90,90,0.375,0.78692,76.15127,1,280.6667,279.6,533.3333,144.3333,680,188,3.191218,1.767767,14.14214,2.820943,1.440876,12.24745,TiO2,Fe2O3,TiO2-Fe2O3
0.232558,40,577,10,50.3,415,17.09,5,1,0,1,0,1,1,5.168555,33.70825,33.70825,33.70825,3.788512,90,90,90,0.375,0.77057,76.15127,1,280.6667,279.6,533.3333,144.3333,680,188,3.191218,1.767767,14.14214,2.820943,1.440876,12.24745,TiO2,Fe2O3,TiO2-Fe2O3
0.232558,40,577,10,50.275,429,19.818,49.725,0,2.546,1,1,1,1,5.168555,33.70825,33.70825,33.70825,3.788512,90,90,90,0.375,0.77057,76.15127,1,280.6667,279.6,533.3333,144.3333,680,188,3.191218,1.767767,14.14214,2.820943,1.440876,12.24745,TiO2,Fe2O3,TiO2-Fe2O3
0.232558,60,577,10,48.91,421.24,19.4,41.96,0,2.4,1,3,1,1,5.168555,33.70825,33.70825,33.70825,3.788512,90,90,90,0.375,0.802215,76.15127,1,280.6667,279.6,533.3333,144.3333,680,188,3.191218,1.767767,14.14214,2.820943,1.440876,12.24745,TiO2,Fe2O3,TiO2-Fe2O3
0.232558,40,577,100,51,55.122,3.195,2.42,1,0,1,0,1,1,5.168555,33.70825,33.70825,33.70825,3.788512,90,90,90,0.375,0.77057,76.15127,1,280.6667,279.6,533.3333,144.3333,680,188,3.191218,1.767767,14.14214,2.820943,1.440876,12.24745,TiO2,Fe2O3,TiO2-Fe2O3
0.232558,40,577,100,48.85,53.78,3.345,2.42,1,0.1,0,1,1,1,5.168555,33.70825,33.70825,33.70825,3.788512,90,90,90,0.375,0.77057,76.15127,1,280.6667,279.6,533.3333,144.3333,680,188,3.191218,1.767767,14.14214,2.820943,1.440876,12.24745,TiO2,Fe2O3,TiO2-Fe2O3
0.232558,60,577,100,50.6,53,3.375,2.42,1,0.66,0,2,1,1,5.168555,33.70825,33.70825,33.70825,3.788512,90,90,90,0.375,0.802215,76.15127,1,280.6667,279.6,533.3333,144.3333,680,188,3.191218,1.767767,14.14214,2.820943,1.440876,12.24745,TiO2,Fe2O3,TiO2-Fe2O3
0.232558,40,577,300,52.5,20.115,1.442,1.355,1,0,1,0,1,1,5.168555,33.70825,33.70825,33.70825,3.788512,90,90,90,0.375,0.77057,76.15127,1,280.6667,279.6,533.3333,144.3333,680,188,3.191218,1.767767,14.14214,2.820943,1.440876,12.24745,TiO2,Fe2O3,TiO2-Fe2O3
0.232558,40,577,300,46.11,19.88,1.438,0.6585,0,0.139,0,1,1,1,5.168555,33.70825,33.70825,33.70825,3.788512,90,90,90,0.375,0.77057,76.15127,1,280.6667,279.6,533.3333,144.3333,680,188,3.191218,1.767767,14.14214,2.820943,1.440876,12.24745,TiO2,Fe2O3,TiO2-Fe2O3
0.232558,60,577,300,45.78,20.814,1.5775,0.659,0,0.0695,0,2,1,1,5.168555,33.70825,33.70825,33.70825,3.788512,90,90,90,0.375,0.802215,76.15127,1,280.6667,279.6,533.3333,144.3333,680,188,3.191218,1.767767,14.14214,2.820943,1.440876,12.24745,TiO2,Fe2O3,TiO2-Fe2O3
0.2,20,858,5,57,624.1,33.04,15,0,3.8,1,3,1,1,5.142692,74.87634,90,90,0,0,0,0,0.428571,0.862471,140.2505,1.708366,275,0,685.7143,201.4286,0,0,2.897249,1.443376,11.54701,0,-2.22E-16,0,Fe3O4,0,Fe3O4
0.178571,20,793,5,55,8336,43.5,52,0,2.15,1,3,1,1,5.187945,96.14845,102.081,89.75899,0,0,0,0,0.428571,0.740664,122.4097,1.199041,275.2857,0,691.4286,203.1429,0,0,2.882541,1.56043,11.55168,0,-2.22E-16,0,Fe13(CoO10)2,0,Co0.4Fe2.6O4
0.16129,20,793,5,51,10760,36.47,70,0,0,1,3,1,1,5.345989,105.2721,108.1214,89.63849,0,0,0,0,0.428571,0.745028,107.7258,1.087915,275.5,0,695.7143,204.4286,0,0,2.871474,1.637698,11.55415,0,-2.22E-16,0,Fe23Co7O40,0,Co0.7Fe2.3O4
0.15,20,789,5,45,14563,32.22,20,0,2.48,1,3,1,1,5.932914,120.4948,120.2024,89.39748,0,0,0,0,0.428571,0.552809,66.49346,1,275.7143,0,700,205.7143,0,0,2.860376,1.707469,11.55577,0,-2.22E-16,0,Fe2CoO4,0,CoFe2O4
0.166667,50,683,10,1.259,1219.58,0.0485,1219.58,0,0.0485,1,6.5,1,1,5.388094,122.2099,142.6878,47.91918,0,0,0,0,0.2,0.945568,121.0295,0.628658,243,0,520,94,0,0,3.403618,2.686808,19.49359,0,-2.22E-16,0,FeBiO3,0,BiFeO3
0.166667,50,683,130,0.8455,429.82,0.0105,1182,0,0.031,1,6.5,1,1,5.388094,122.2099,142.6878,47.91918,0,0,0,0,0.2,0.945568,121.0295,0.628658,243,0,520,94,0,0,3.403618,2.686808,19.49359,0,-2.22E-16,0,FeBiO3,0,BiFeO3
0.166667,50,683,300,0.646,1500,0.025,342.15,1,0.006,1,6.5,1,1,5.388094,122.2099,142.6878,47.91918,0,0,0,0,0.2,0.945568,121.0295,0.628658,243,0,520,94,0,0,3.403618,2.686808,19.49359,0,-2.22E-16,0,FeBiO3,0,BiFeO3
0.133333,30,800,10,63,3999.6,34.3,0.1,0,0,1,1.4,0.805996,1,3.070579,92.37295,92.37295,80.08855,0,0,0,0,1,0.596991,310.6425,1,184.5,0,830,479,0,0,0.124189,0.552118,0.287009,0,-2.22E-16,0,Fe7Co3,0,Fe0.7Co0.3
0.125,30,800,150,59.95,1299.65,28,399.95,1,0,1,1.4,0.805996,1,2.685097,90,90,97.23775,0,0,0,0,1,0.534161,227.4824,1.223711,184.5,0,830,479,0,0,0.124189,0.552118,0.287009,0,-2.22E-16,0,Fe7Co3,0,Fe0.7Co0.3
0.117647,30,800,300,55.4,849.7,22.25,49.9,1,0,1,1.2,0.805996,1,2.685097,90,90,97.23775,0,0,0,0,1,0.607227,227.4824,1.223711,184.5,0,830,479,0,0,0.124189,0.552118,0.287009,0,-2.22E-16,0,Fe7Co3,0,Fe0.7Co0.3
0.117647,30,800,300,90.95,799.65,21,0.05,1,0.43,1,2,0.805996,1,2.843446,90,90,90,0,0,0,0,1,0.616466,211.0116,1,185.5,0,850,485,0,0,0.134771,0.588235,0.309278,0,-2.22E-16,0,FeCo,0,Fe0.5Co0.5
0.133333,30,800,10,18.3,3999.65,21.6,0.05,1,0,1,1.4,0.805996,1,2.685097,90,90,97.23775,0,0,0,0,1,0.61568,227.4824,1.223711,186.5,0,870,491,0,0,0.122857,0.526733,0.279994,0,-2.22E-16,0,Fe3Co7,0,Fe0.3Co0.7
0.125,30,800,150,13,2299.75,18,99.95,1,0,1,1.4,0.805996,1,2.685097,90,90,97.23775,0,0,0,0,1,0.534161,227.4824,1.223711,186.5,0,870,491,0,0,0.122857,0.526733,0.279994,0,-2.22E-16,0,Fe3Co7,0,Fe0.3Co0.7
0.117647,30,800,300,10.85,1099.75,11.7,0.05,0,0,1,1.2,0.805996,1,2.693534,84,84,87.61887,0,0,0,0,1,0.64209,344.2897,1.111505,186.5,0,870,491,0,0,0.122857,0.526733,0.279994,0,-2.22E-16,0,Fe3Co7,0,Fe0.3Co0.7
0.1875,60,860,5,25.45,1620.97,10.5,781.28,0,3.74,1,7,1,1,5.512634,96.2034,96.2034,141.6175,5.142692,74.87634,90,90,0.444444,-0.66667,105.4331,1,263.5,275,700,235,685.7143,201.4286,3.055028,1.428571,10,2.897249,1.443376,11.54701,FeO,Fe3O4,FeO-Fe3O4
0.24,60,860,5,19.21,2044.82,7.1,1022,0,3.717,1,7,0.805996,1,5.512634,96.2034,96.2034,141.6175,5.142692,74.87634,90,90,0.444444,-0.33,105.4331,1,263.5,275,700,235,685.7143,201.4286,3.055028,1.428571,10,2.897249,1.443376,11.54701,FeO,Fe3O4,FeO-Fe3O4
0.482143,50,860,20,20,681.83,10,471,0,0,1,0.1,0.516643,1,5.512634,96.2034,96.2034,141.6175,5.142692,74.87634,90,90,0.444444,-0.33,105.4331,1,263.5,275,700,235,685.7143,201.4286,3.055028,1.428571,10,2.897249,1.443376,11.54701,FeO,Fe3O4,FeO-Fe3O4
0.419913,20,860,2,44.14,959.2,13.638,583,0,7.934,1,1,0.671139,1,5.512634,96.2034,96.2034,141.6175,5.142692,74.87634,90,90,0.444444,-0.33,105.4331,1,263.5,275,700,235,685.7143,201.4286,3.055028,1.428571,10,2.897249,1.443376,11.54701,FeO,Fe3O4,FeO-Fe3O4
0.217391,10,860,5,31,1897,28.9,1190,0,0,1,1,1,1,2.459352,109.4691,109.4671,109.4596,5.142692,74.87634,90,90,0.5,0.865654,105.4331,1.000148,183,275,800,470,685.7143,201.4286,0,0,0,2.897249,1.443376,11.54701,Fe,Fe3O4,Fe-Fe3O4
0.1875,10,858,5,84,862,76.8,133,0,0.4476,1,1,1,1,5.142692,74.87634,90,90,0,0,0,0,0.428571,0.862471,140.2505,1.708366,275,0,685.7143,201.4286,0,0,2.897249,1.443376,11.54701,0,-2.22E-16,0,Fe3O4,0,Fe3O4
0.2,60,985,30,15.1225,1361.79,38.8493,20,0,0.3699,1,5,1,1,2.459352,109.4691,109.4671,109.4596,3.788512,90,90,90,0.5,0.883966,129.9983,1.000148,183,279.6,800,470,680,188,0,0,0,2.820943,1.440876,12.24745,Fe,Fe2O3,Fe-Fe2O3
0.3,60,985,15,15.2465,2544.74,37.8808,1071.526,0,0.514774,1,5,1,1,2.459352,109.4691,109.4671,109.4596,3.788512,90,90,90,0.5,0.883966,129.9983,1.000148,183,279.6,800,470,680,188,0,0,0,2.820943,1.440876,12.24745,Fe,Fe2O3,Fe-Fe2O3
0.2,60,985,5,54.6886,6193.508,49.286,1600,0,0,1,1,1,1,2.459352,109.4691,109.4671,109.4596,3.788512,90,90,90,0.5,0.883966,129.9983,1.000148,183,279.6,800,470,680,188,0,0,0,2.820943,1.440876,12.24745,Fe,Fe2O3,Fe-Fe2O3
0.375,50,860,300,38.9,1538.46,16.23,1000,0,0,1,0,0.516643,1,5.512634,96.2034,96.2034,141.6175,5.142692,74.87634,90,90,0.444444,-0.15224,105.4331,1,263.5,275,700,235,685.7143,201.4286,3.055028,1.428571,10,2.897249,1.443376,11.54701,FeO,Fe3O4,FeO-Fe3O4
0.167598,20,985,5,40.2714,1746.242,10.8132,140,0,0.926,1,2,1,1,2.459352,109.4691,109.4671,109.4596,3.788512,90,90,90,0.5,0.883966,129.9983,1.000148,183,279.6,800,470,680,188,0,0,0,2.820943,1.440876,12.24745,Fe,Fe2O3,Fe-Fe2O3
0.128755,20,985,5,20.862,1359.636,7.2,964.9,0,4.79,1,1.36,1,1,2.459352,109.4691,109.4671,109.4596,3.788512,90,90,90,0.5,0.883966,129.9983,1.000148,183,279.6,800,470,680,188,0,0,0,2.820943,1.440876,12.24745,Fe,Fe2O3,Fe-Fe2O3
0.25441,15,262,15,7.538,933.92,0.78,932,0,0.01,0,0.1,1,1,5.5522,90,90,120,5.5522,90,90,120,0.4,0.7259,17.69569,2.390224,240.2,240.2,510,88,510,88,3.609699,2.547511,19.55312,3.609699,2.547511,19.55312,La2MnFeO6,LaMn0.5Fe0.5O3,La2FeMnO6
0.25441,15,262,50,5.942,206,0.5365,865.6,0,0.0315,0,0.1,1,1,5.5522,90,90,120,5.5522,90,90,120,0.4,0.7259,17.69569,2.390224,240.2,257.5,510,88,525,73.33333,3.609699,2.547511,19.55312,3.088834,2.138443,22.04819,La2MnFeO6,LaMn0.5Fe0.5O4,La2FeMnO6
0.181006,15,262,100,20.87,176.327,0.222,122.374,0,0.02,0,0.1,1,1,5.5522,90,90,120,5.5522,90,90,120,0.4,0.676091,17.69569,2.390224,240.2,269.8571,510,88,535.7143,62.85714,3.609699,2.547511,19.55312,2.72504,1.854381,24.26867,La2MnFeO6,LaMn0.5Fe0.5O5,La2FeMnO6
0.114618,15,262,250,1.0253,919.3,0.090873,510.4,0,0.000875,1,0.1,1,1,5.5522,90,90,120,5.5522,90,90,120,0.4,0.513402,17.69569,2.390224,240.2,279.125,510,88,543.75,55,3.609699,2.547511,19.55312,2.455343,1.645225,26.29104,La2MnFeO6,LaMn0.5Fe0.5O6,La2FeMnO6
0.075,10,858,5,40.434,107,31.81,13,0,0.002,0,2,1,1,5.537194,111.228,113.6974,103.6514,5.142692,74.87634,90,90,0.384615,-0.25,84.15029,1,287,275,616.6667,150,685.7143,201.4286,2.815912,1.45545,14.16307,2.897249,1.443376,11.54701,VFeO4,Fe3O4,FeVO4-Fe3O4
0.075,10,858,5,40.434,450,31.81,78,0,0.00626,0,2,1,1,5.537194,111.228,113.6974,103.6514,5.142692,74.87634,90,90,0.384615,-0.25,84.15029,1,287,275,616.6667,150,685.7143,201.4286,2.815912,1.45545,14.16307,2.897249,1.443376,11.54701,VFeO4,Fe3O4,FeVO4-Fe3O4
0.068182,20,730,300,0.0025,5250,0.00091,650,0,0,1,0,1,1,3.957177,90,90,90,0,0,0,0,0.4,0.959459,138.3562,1,243,0,520,94,0,0,3.403618,2.686808,19.49359,0,-2.22E-16,0,LaFeO3,0,LaFeO3
0.061224,20,730,300,0.0035,4750,0.000363,254,0,0,1,0,1,1,3.957177,90,90,90,0,0,0,0,0.4,0.959459,138.3562,1,243,0,520,94,0,0,3.403618,2.686808,19.49359,0,-2.22E-16,0,LaFeO3,0,LaFeO3
0.046875,20,730,300,0.0035,1750,0.000227,250,0,0,1,0,1,1,3.957177,90,90,90,0,0,0,0,0.4,0.959459,138.3562,1,243,0,520,94,0,0,3.403618,2.686808,19.49359,0,-2.22E-16,0,LaFeO3,0,LaFeO3
0.046875,20,730,10,31.5969,750,11.9886,800,0,0,1,8,1,1,3.957177,90,90,90,0,0,0,0,0.4,0.959459,138.3562,1,243,0,520,94,0,0,3.403618,2.686808,19.49359,0,-2.22E-16,0,LaFeO3,0,LaFeO3
0.079239,10,730,300,0.0045,5275.5,0.0037,511.81,0,0,1,0,1,1,3.957177,90,90,90,0,0,0,0,0.4,0.959459,138.3562,1,243,0,520,94,0,0,3.403618,2.686808,19.49359,0,-2.22E-16,0,LaFeO3,0,LaFeO3
0.252101,60,858,2,12.5965,1889.91,19.82866,1350,0,0.463974,1,5,1,1,2.949546,60,60,60,5.142692,74.87634,90,90,0.375,0.906006,140.2505,1,0,275,0,0,685.7143,201.4286,0,0,0,2.897249,1.443376,11.54701,Au,Fe3O4,Au-Fe3O4
0.285714,60,858,100,26.9472,502.31,41.0239,502,0,0.77266,1,5,1,1,2.949546,60,60,60,5.142692,74.87634,90,90,0.375,0.90694,140.2505,1,0,275,0,0,685.7143,201.4286,0,0,0,2.897249,1.443376,11.54701,Au,Fe3O4,Au-Fe3O4
0.306122,60,858,200,35.47086,181,0.014788,181,0,1.3638,1,5,1,1,5.142692,74.87634,90,90,0,0,0,0,0.428571,0.965035,140.2505,1.708366,275,0,685.7143,201.4286,0,0,2.897249,1.443376,11.54701,0,-2.22E-16,0,Fe3O4,0,Fe3O4
0.25,30,250,150,2.6,6000,0.8,79,0,0.006,1,6,1,1,4.895443,115.7679,132.1502,62.33534,0,0,0,0,0.22,0.847144,101.1223,0.672251,244.82,0,518,99.46,0,0,3.433639,2.701163,18.47389,0,-2.22E-16,0,GdTiFe9(Bi3O10)3,0,Bi0.9Gd0.1Fe0.9Ti0.1O3
0.033708,70,730,2,29.4,6088.8,1,149.24,0,0,1,0.2,1,1,3.957177,90,90,90,0,0,0,0,0.356,0.941406,138.3562,1,244,0,540,100,0,0,3.336378,3.103164,19.49359,0,-2.22E-16,0,Sr11Nd39(CoO3)50,0,Nd0.78Sr0.22CoO3
0.033708,70,730,8,21.626,8899.679,1.7,30.67,0,0,1,5,1,1,3.957177,90,90,90,0,0,0,0,0.356,0.959459,138.3562,1,244,0,540,100,0,0,3.336378,3.103164,19.49359,0,-2.22E-16,0,Sr11Nd39(CoO3)50,0,Nd0.78Sr0.22CoO3
0.033333,70,730,10,20.4,6342.6,2.536,402.9,0,0,1,5,1,1,3.957177,90,90,90,0,0,0,0,0.356,0.959459,138.3562,1,244,0,540,100,0,0,3.336378,3.103164,19.49359,0,-2.22E-16,0,Sr11Nd39(CoO3)50,0,Nd0.78Sr0.22CoO3
0.238095,80,633,10,0.115,761,0.012,530.6,0,0.0124,1,3.01,1,1,2.459352,109.4691,109.4671,109.4596,2.993268,60,60,60,0.666667,0.719828,158.6059,1.000148,183,267,800,470,850,232.5,0,0,0,2.883895,2.941176,10,Fe,CuO,Cu0.98-Fe0.02O
0.379747,80,695.4,10,0.344,995,0.082,906.4,0,0.0124,1,4.6,1,1,2.459352,109.4691,109.4671,109.4596,2.993268,60,60,60,0.666667,0.679167,174.241,1.000148,183,267,800,470,850,232.5,0,0,0,2.883895,2.941176,10,Fe,CuO,Cu0.96-Fe0.04O
0.238095,80,673,100,8.549,91,0.0386,249,0,0,1,1,1,1,2.459352,109.4691,109.4671,109.4596,2.993268,60,60,60,0.666667,0.719828,168.6284,1.000148,183,267,800,470,850,232.5,0,0,0,2.883895,2.941176,10,Fe,CuO,Cu0.98-Fe0.02O
0.379747,80,673,100,11.526,25,0.132,94,0,0,1,0,1,1,2.459352,109.4691,109.4671,109.4596,2.993268,60,60,60,0.666667,0.679167,168.6284,1.000148,183,267,800,470,850,232.5,0,0,0,2.883895,2.941176,10,Fe,CuO,Cu0.96-Fe0.04O
0.238095,80,850,5,5.5978,247,0.0193,1335,0,0.05734,1,5.5,1,1,2.459352,109.4691,109.4671,109.4596,2.993268,60,60,60,0.666667,0.719828,212.9779,1.000148,183,267,800,470,850,232.5,0,0,0,2.883895,2.941176,10,Fe,CuO,Cu0.98-Fe0.02O
0.379747,80,850,5,5.5978,41,0.027,1318,0,0.05734,1,5.5,1,1,2.459352,109.4691,109.4671,109.4596,2.993268,60,60,60,0.666667,0.679167,212.9779,1.000148,183,267,800,470,850,232.5,0,0,0,2.883895,2.941176,10,Fe,CuO,Cu0.96-Fe0.04O
0.352941,40,948,30,58.598,115.005,0.015,131,0,0.00027,1,0,0.805996,1,3.788512,90,90,90,0,0,0,0,0.4,0.779894,187.6726,1,279.6,0,680,188,0,0,2.820943,1.440876,12.24745,0,-2.22E-16,0,Fe2O3,0,Fe2O3
0.352941,40,948,30,58.598,125.23,0.002,165.23,0,0.00247,1,0,0.805996,1,3.788512,90,90,90,0,0,0,0,0.4,0.779894,187.6726,1,279.6,0,680,188,0,0,2.820943,1.440876,12.24745,0,-2.22E-16,0,Fe2O3,0,Fe2O3
0.352941,40,948,100,101.028,250,0.0038,1025,0,0.004428,1,2,0.805996,1,3.788512,90,90,90,0,0,0,0,0.4,0.779894,187.6726,1,279.6,0,680,188,0,0,2.820943,1.440876,12.24745,0,-2.22E-16,0,Fe2O3,0,Fe2O3
0.352941,40,948,200,57.7,579.15,0.0851,113.5,0,0,1,2,0.805996,1,3.788512,90,90,90,0,0,0,0,0.4,0.779894,187.6726,1,279.6,0,680,188,0,0,2.820943,1.440876,12.24745,0,-2.22E-16,0,Fe2O3,0,Fe2O3
0.75,80,720,5,5.8,2285.7,0.4,900,0,0.0107,1,8,1,1,2.924839,90,90,120,3.240552,60,60,60,0.2,0.748744,333.2766,1.176906,267.5,292.6667,800,257.5,533.3333,161.6667,2.859813,2.5,10,2.480511,1.767767,14.14214,NiO,SiO2,NiO
0.15,20,683,300,1.5745,239.34,0.079,250,1,0.079,1,2,1,1,5.388094,122.2099,142.6878,47.91918,0,0,0,0,0.2,0.945568,121.0295,0.628658,243,0,520,94,0,0,3.403618,2.686808,19.49359,0,-2.22E-16,0,FeBiO3,0,BiFeO3
0.1,20,683,300,1.585,1135.5,0.117,984.37,1,0.092,1,2,1,1,5.388094,122.2099,142.6878,47.91918,0,0,0,0,0.2,0.945568,121.0295,0.628658,243,0,520,94,0,0,3.403618,2.686808,19.49359,0,-2.22E-16,0,FeBiO3,0,BiFeO3
0.075,20,683,300,1.1835,1041.71,0.119,677,0,0.047,1,2,1,1,5.388094,122.2099,142.6878,47.91918,0,0,0,0,0.2,0.945568,121.0295,0.628658,243,0,520,94,0,0,3.403618,2.686808,19.49359,0,-2.22E-16,0,FeBiO3,0,BiFeO3
0.16225,15,555,193,30,2812.5,17.71,812.5,0,0.006,0,0.06,1,1,4.416362,90,90,90,0,0,0,0,0.37,0.836459,135.8918,1.493699,243,0,520,94,0,0,3.403618,2.686808,19.49359,0,-2.22E-16,0,Sr3La17(FeO3)20,0,La0.85Sr0.15FeO3
0.111111,20,1388,5,122,569.343,34.375,124.14,0,12,1,1,1,1,2.48976,60,60,60,6.117259,58.53517,61.59676,58.53665,0.5,-3.25,88.82502,1,188,277.1429,900,500,728.5714,214.2857,0,0,0,2.785566,2.037707,11.54701,Co,Co3O4,Co-Co3O4
0.111111,20,1388,5,116,583.34,32.07,123.24,0,6.25,1,1,1,1,2.48976,60,60,60,6.117259,58.53517,61.59676,58.53665,0.5,-4.21,88.82502,1,188,277.1429,900,500,728.5714,214.2857,0,0,0,2.785566,2.037707,11.54701,Co,Co3O4,Co-Co3O4
0.111111,20,1388,5,105,626.8,32.9245,148.595,0,6.031,1,1,1,1,2.48976,60,60,60,6.117259,58.53517,61.59676,58.53665,0.5,-4.21,88.82502,1,188,277.1429,900,500,728.5714,214.2857,0,0,0,2.785566,2.037707,11.54701,Co,Co3O4,Co-Co3O4
0.111111,20,1388,5,90.42,738.96,27.919,183.82,0,5.931,1,1,1,1,2.48976,60,60,60,6.117259,58.53517,61.59676,58.53665,0.5,-4.21,88.82502,1,188,277.1429,900,500,728.5714,214.2857,0,0,0,2.785566,2.037707,11.54701,Co,Co3O4,Co-Co3O4
0.111111,20,1388,5,56.9,724.638,15.923,210.53,0,3.5,1,1,1,1,2.48976,60,60,60,6.117259,58.53517,61.59676,58.53665,0.5,-2.81,88.82502,1,188,277.1429,900,500,728.5714,214.2857,0,0,0,2.785566,2.037707,11.54701,Co,Co3O4,Co-Co3O4
0.111111,20,1388,5,32,631.58,6.5,147.36,0,0.8,1,1,1,1,2.48976,60,60,60,6.117259,58.53517,61.59676,58.53665,0.5,-2.81,88.82502,1,188,277.1429,900,500,728.5714,214.2857,0,0,0,2.785566,2.037707,11.54701,Co,Co3O4,Co-Co3O4
0.111111,20,1388,5,9.55,222,0.6875,36.6,0,0.1125,1,1,1,1,2.48976,60,60,60,6.117259,58.53517,61.59676,58.53665,0.5,-2.81,88.82502,1,188,277.1429,900,500,728.5714,214.2857,0,0,0,2.785566,2.037707,11.54701,Co,Co3O4,Co-Co3O4
0.111111,20,1388,5,4.6,194.724,0.191,26.442,0,0.032,1,1,1,1,2.48976,60,60,60,6.117259,58.53517,61.59676,58.53665,0.5,-2.81,88.82502,1,188,277.1429,900,500,728.5714,214.2857,0,0,0,2.785566,2.037707,11.54701,Co,Co3O4,Co-Co3O4
0.111111,20,1388,5,3,265,0.051,21.5,0,0.005,1,1,1,1,2.48976,60,60,60,6.117259,58.53517,61.59676,58.53665,0.5,-2.81,88.82502,1,188,277.1429,900,500,728.5714,214.2857,0,0,0,2.785566,2.037707,11.54701,Co,Co3O4,Co-Co3O4
0.1,20,45,10,11.57802,1086,3.991605,1086,0,2.238,1,1,1,1,6.348074,117.493,89.99976,117.6525,0,0,0,0,0.428571,0.767442,3.832958,1.000536,263,0,642.8571,175.7143,0,0,3.556302,0.7698,11.54701,0,-2.22E-16,0,Mn3O4,0,Mn3O4
0.05,20,45,10,32,575,1.6846,575,0,2.319,1,1,1,1,6.348074,117.493,89.99976,117.6525,0,0,0,0,0.428571,0.767442,3.832958,1.000536,263,0,642.8571,175.7143,0,0,3.556302,0.7698,11.54701,0,-2.22E-16,0,Mn3O4,0,Mn3O4
0.033333,20,45,10,16.8497,273,0.9614,273,0,2.339,1,1,1,1,6.348074,117.493,89.99976,117.6525,0,0,0,0,0.428571,0.767442,3.832958,1.000536,263,0,642.8571,175.7143,0,0,3.556302,0.7698,11.54701,0,-2.22E-16,0,Mn3O4,0,Mn3O4
0.294118,60,858,5,24.254,2900,20.7712,1290,0,0.958574,1,7,1,1,5.142692,74.87634,90,90,3.011828,107.295,89.50258,120.0378,0.444444,0.385666,106.396,1.708366,275,266,685.7143,201.4286,750,250,2.897249,1.443376,11.54701,2.932331,2,10,Fe3O4,CoO,Fe3O4-CoO
0.2,5,1661,5,40.36,543.7435,9.4,147.76,0,1.632,1,1,1,1,2.48976,60,60,60,3.011828,107.295,89.50258,120.0378,0.666667,0.351536,411.9435,1,188,266,900,500,750,250,0,0,0,2.932331,2,10,Co,CoO,Co-CoO
0.2,5,1661,5,38,546.7225,8.1,14.7,0,0.13,1,1,1,1,2.48976,60,60,60,3.011828,107.295,89.50258,120.0378,0.666667,0.351536,411.9435,1,188,266,900,500,750,250,0,0,0,2.932331,2,10,Co,CoO,Co-CoO
0.2,5,1661,5,38.8,561.497,8.16,177.297,1,2.0245,0,1,1,1,2.48976,60,60,60,3.011828,107.295,89.50258,120.0378,0.666667,0.351536,411.9435,1,188,266,900,500,750,250,0,0,0,2.932331,2,10,Co,CoO,Co-CoO
0.066667,5,1661,5,4.5,241.85,1.432,54,0,0.354,1,1,1,1,2.48976,60,60,60,3.011828,107.295,89.50258,120.0378,0.666667,0.269625,411.9435,1,188,266,900,500,750,250,0,0,0,2.932331,2,10,Co,CoO,Co-CoO
0.066667,5,1661,5,4.5,239.63,1.479,7.74,0,0.023,1,1,1,1,2.48976,60,60,60,3.011828,107.295,89.50258,120.0378,0.666667,0.269625,411.9435,1,188,266,900,500,750,250,0,0,0,2.932331,2,10,Co,CoO,Co-CoO
0.066667,5,1661,5,4.5,241.8286,1.4195,65.56,1,0.255,0,1,1,1,2.48976,60,60,60,3.011828,107.295,89.50258,120.0378,0.666667,0.269625,411.9435,1,188,266,900,500,750,250,0,0,0,2.932331,2,10,Co,CoO,Co-CoO
0.319149,50,380,330,13.46,439.0932,2.214,0.0075,1,0,1,0,1,1,6.056519,90,60,120,0,0,0,0,0.334,0.78836,24.31457,1,237.4,0,500,82,0,0,3.808834,2.366432,19.49359,0,-2.22E-16,0,Sr33La67Mn100O300,0,La0.67Sr0.33MnO3
0.319149,50,380,300,17.17,439.0932,5.4,0.0075,1,0,1,0,1,1,6.056519,90,60,120,0,0,0,0,0.334,0.78836,24.31457,1,237.4,0,500,82,0,0,3.808834,2.366432,19.49359,0,-2.22E-16,0,Sr33La67Mn100O300,0,La0.67Sr0.33MnO3
0.319149,50,380,200,35.38,339.7966,19.45,1.1073,1,0,1,0,1,1,6.056519,90,60,120,0,0,0,0,0.334,0.78836,24.31457,1,237.4,0,500,82,0,0,3.808834,2.366432,19.49359,0,-2.22E-16,0,Sr33La67Mn100O300,0,La0.67Sr0.33MnO3
0.319149,50,380,5,56.312,532.6158,33.184,4.87,0,0,1,0,1,1,5.606754,94.49578,77.99985,94.59151,0,0,0,0,0.334,0.293286,22.85602,1.000355,237.4,0,500,82,0,0,3.808834,2.366432,19.49359,0,-2.22E-16,0,Sr33La67Mn100O300,0,La0.67Sr0.33MnO3
0.319149,44,380,4,37.10242,191.28,13.9,1.46,0,0,1,0.001,1,1,5.189326,100.4958,83.99985,100.5915,0,0,0,0,0.334,0.185004,22.85602,1.000385,237.4,0,500,82,0,0,3.808834,2.366432,19.49359,0,-2.22E-16,0,Sr33La67Mn100O300,0,La0.67Sr0.33MnO3
0.319149,44,380,4,37.10242,168.829,13.9,12.3,0,0,1,0.01,1,1,5.189326,100.4958,83.99985,100.5915,0,0,0,0,0.334,0.185004,22.85602,1.000385,237.4,0,500,82,0,0,3.808834,2.366432,19.49359,0,-2.22E-16,0,Sr33La67Mn100O300,0,La0.67Sr0.33MnO3
0.319149,44,380,4,37.10242,198.97,15.658,25,0,1.579,1,0.1,1,1,5.189326,100.4958,83.99985,100.5915,0,0,0,0,0.334,0.185004,22.85602,1.000385,237.4,0,500,82,0,0,3.808834,2.366432,19.49359,0,-2.22E-16,0,Sr33La67Mn100O300,0,La0.67Sr0.33MnO3
0.121457,10,523,10,7.3766,64.5,0.002,180,1,0.08,1,1,1,1,2.924839,90,90,120,0,0,0,0,0.5,0.910714,268.2199,1.176906,267.5,0,800,257.5,0,0,2.859813,2.5,10,0,-2.22E-16,0,NiO,0,NiO
0.102041,10,523,10,7.3766,61.9,0.01175,390,1,0.04,1,1,1,1,2.924839,90,90,120,0,0,0,0,0.5,0.910714,268.2199,1.176906,267.5,0,800,257.5,0,0,2.859813,2.5,10,0,-2.22E-16,0,NiO,0,NiO
0.08596,10,523,10,10.6686,55.9,0.012,190,1,0.03,1,1,1,1,2.924839,90,90,120,0,0,0,0,0.5,0.910714,268.2199,1.176906,267.5,0,800,257.5,0,0,2.859813,2.5,10,0,-2.22E-16,0,NiO,0,NiO
0.081522,10,523,10,10.6686,49.8,0.012,110,1,0.01,1,1,1,1,2.924839,90,90,120,0,0,0,0,0.5,0.910714,268.2199,1.176906,267.5,0,800,257.5,0,0,2.859813,2.5,10,0,-2.22E-16,0,NiO,0,NiO
0.174419,20,42,10,3.3053,2562.29,1.4967,490,0,2.2676,1,5,1,1,3.433963,89.99989,60.03562,59.97819,6.348074,117.493,89.99976,117.6525,0.444444,0.728261,2.68307,1.002543,249.5,263,650,205,642.8571,175.7143,3.787575,0.769231,10,3.556302,0.7698,11.54701,MnO,Mn3O4,MnO-Mn3O4
0.333333,3,835,2,65.32,249,21.27,5,1,0,1,1,1,1,5.142692,74.87634,90,90,3.788512,90,90,90,0.416667,0.684211,66.12095,1.708366,275,279.6,685.7143,201.4286,680,188,2.897249,1.443376,11.54701,2.820943,1.440876,12.24745,Fe3O4,Fe2O3,Fe3O4вЂ“Fe2O3
0.333333,3,835,2,64.54,247,22.22,5,1,0,1,1,1,1,5.142692,74.87634,90,90,3.788512,90,90,90,0.416667,0.684211,66.12095,1.708366,275,279.6,685.7143,201.4286,680,188,2.897249,1.443376,11.54701,2.820943,1.440876,12.24745,Fe3O4,Fe2O3,Fe3O4вЂ“Fe2O3
0.272727,2,835,2,96,234,32.89,20,0,0,1,3,1,1,5.142692,74.87634,90,90,3.788512,90,90,90,0.416667,0.684211,66.12095,1.708366,275,279.6,685.7143,201.4286,680,188,2.897249,1.443376,11.54701,2.820943,1.440876,12.24745,Fe3O4,Fe2O3,Fe3O4вЂ“Fe2O3
0.272727,1,835,300,77.27,35,4.29,6,1,0,1,3,1,1,5.142692,74.87634,90,90,3.788512,90,90,90,0.416667,0.684211,66.12095,1.708366,275,279.6,685.7143,201.4286,680,188,2.897249,1.443376,11.54701,2.820943,1.440876,12.24745,Fe3O4,Fe2O3,Fe3O4вЂ“Fe2O3
0.171429,60,53,2,3.5,134.375,0.01304,34.375,0,0,1,1,0.805996,1,6.117259,58.53517,61.59676,58.53665,0,0,0,0,0.428571,0.973267,4.522311,1.000007,277.1429,0,728.5714,214.2857,0,0,2.785566,2.037707,11.54701,0,-2.22E-16,0,Co3O4,0,Co3O4
0.171429,60,53,2,3.5,127,0.0217,40,1,0,1,1,0.805996,1,6.117259,58.53517,61.59676,58.53665,0,0,0,0,0.428571,0.973267,4.522311,1.000007,277.1429,0,728.5714,214.2857,0,0,2.785566,2.037707,11.54701,0,-2.22E-16,0,Co3O4,0,Co3O4
0.120627,20,730,300,0.22718,290,0.01331,100,0,0.004375,1,0,1,1,3.957177,90,90,90,0,0,0,0,0.4,0.959459,138.3562,1,243,0,520,94,0,0,3.403618,2.686808,19.49359,0,-2.22E-16,0,LaFeO3,0,LaFeO3
0.152284,80,1006.8,2,27.01,1922,0.09,284.892,0,0.0124,1,7,1,1,5.411571,90.83449,105.0751,67.16767,0,0,0,0,0.5,0.68593,144.1882,0.932749,267.46,0,799,257.275,0,0,2.861814,2.496832,10.00076,0,-2.22E-16,0,FeNi99O100,0,Ni0.99Fe0.01O
0.16129,80,500,2,1.368,2110,0.09,454.54,1,0,1,7,1,1,3.788512,90,90,90,0,0,0,0,0.5,0.68593,98.98345,1,267.42,0,798,257.05,0,0,2.863813,2.493577,10.0015,0,-2.22E-16,0,FeNi49O50,0,Ni0.98Fe0.02O
0.1875,40,1661,5,100.6,1333,15.3,631.7,0,4.68,1,5,1,1,2.48976,60,60,60,3.011828,107.295,89.50258,120.0378,0.666667,0.829352,411.9435,1,188,266,900,500,750,250,0,0,0,2.932331,2,10,Co,CoO,Co-CoO
0.015,40,1661,5,76.1,523.8,4.68,456.2,0,2.7,1,5,1,1,2.48976,60,60,60,3.011828,107.295,89.50258,120.0378,0.666667,0.163823,411.9435,1,188,266,900,500,750,250,0,0,0,2.932331,2,10,Co,CoO,Co-CoO
0.0225,40,1661,5,74.6,523.8,4.68,47.6,1,0.85,0,5,0.516643,1,2.48976,60,60,60,3.011828,107.295,89.50258,120.0378,0.666667,0.334471,411.9435,1,188,266,900,500,750,250,0,0,0,2.932331,2,10,Co,CoO,Co-CoO
0.111111,15,850,5,83.2,4300,48,280,0,0,1,7,1,1,5.932914,120.4948,120.2024,89.39748,3.011828,107.295,89.50258,120.0378,0.444444,-0.22867,105.404,1,275.7143,266,700,205.7143,750,250,2.860376,1.707469,11.55577,2.932331,2,10,Fe2CoO4,CoO,CoFe2O4-CoO
0.111111,50,850,5,80.7,4290,45.5,300,0,0,1,3,1,1,5.932914,120.4948,120.2024,89.39748,3.011828,107.295,89.50258,120.0378,0.444444,-0.22867,105.404,1,275.7143,266,700,205.7143,750,250,2.860376,1.707469,11.55577,2.932331,2,10,Fe2CoO4,CoO,CoFe2O4-CoO
0.111111,50,850,5,81,4240,45.4,300,0,0,1,5,1,1,5.932914,120.4948,120.2024,89.39748,3.011828,107.295,89.50258,120.0378,0.444444,-0.22867,105.404,1,275.7143,266,700,205.7143,750,250,2.860376,1.707469,11.55577,2.932331,2,10,Fe2CoO4,CoO,CoFe2O4-CoO
0.111111,50,850,5,83.8,4240,45.4,280,0,0,1,7,1,1,5.932914,120.4948,120.2024,89.39748,3.011828,107.295,89.50258,120.0378,0.444444,-0.22867,105.404,1,275.7143,266,700,205.7143,750,250,2.860376,1.707469,11.55577,2.932331,2,10,Fe2CoO4,CoO,CoFe2O4-CoO
0.180723,20,720,25,9.164,903,0.0283,45,1,0.001023,0,2,1,1,2.924839,90,90,120,2.924839,90,90,120,0.5,0.990476,184.6255,1.176906,267.5,267.5,800,257.5,800,257.5,2.859813,2.5,10,2.859813,2.5,10,NiO,NiO,NiO-NiO
0.180723,30,720,25,15.128,861.53,0.0316,48,0,0.00186,1,2,1,1,2.924839,90,90,120,2.924839,90,90,120,0.5,0.990476,184.6255,1.176906,267.5,267.5,800,257.5,800,257.5,2.859813,2.5,10,2.859813,2.5,10,NiO,NiO,NiO-NiO
0.179641,30,720,50,12.752,597.5,0.028228,52.5,0,0.00575,0.8,2,1,1,2.924839,90,90,120,2.924839,90,90,120,0.5,0.990476,184.6255,1.176906,267.5,267.5,800,257.5,800,257.5,2.859813,2.5,10,2.859813,2.5,10,NiO,NiO,NiO-NiO
0.179641,30,720,100,12.752,376.5,0.02247,37.5,0,0.004282,1,2,1,1,2.924839,90,90,120,2.924839,90,90,120,0.5,0.990476,184.6255,1.176906,267.5,267.5,800,257.5,800,257.5,2.859813,2.5,10,2.859813,2.5,10,NiO,NiO,NiO-NiO
0.179641,30,720,200,5.2614,204,0.011407,27,0,0.003932,1,2,1,1,2.924839,90,90,120,2.924839,90,90,120,0.5,0.990476,184.6255,1.176906,267.5,267.5,800,257.5,800,257.5,2.859813,2.5,10,2.859813,2.5,10,NiO,NiO,NiO-NiO
