Repository: ai-chem/MagnetExchangeBias

# Tests_Git_Django_PostgreSQL
My small steps in programming
Start point 18.10.2023

1. Видео о том, как работать в репозитории в PyCram(https://youtu.be/9VKKZNqzPcE?si=LDJU6aA5hWqKczHg)
2. Попытки импортировать библиотеки в Modul_test

File: Data/second_bias.csv (part 1 of 9)
,area/volume,volume,area,space_group_core,space_group_shell,h_range_max_koe,Tb,TN,Tc,x,y,z,shape,temperature_k,sat_em_g,coer_oe,mr (emu/g),exc_bias_oe,exc_dir,ver_shift_emu_g,ver_s_dir,fc_field_t,id,sphericity,max/min,core,shell,formula
0,0.4054054054054055,1697.3968882133322,688.1338735999997,186.0,227.0,50.0,300.0,378.0,793.0,7.399999999999999,7.399999999999999,7.399999999999999,1.0,5.0,51.87579999999997,27800.0,29.1666,1132.0,0.0,0.0,1.0,5.0,<built-in function id>,1.0,1.0,ZnO,CoFe2O4,ZnO-CoFe2O4
1,0.42857142857142855,1436.7538266666666,615.75164,225.0,227.0,50.0,276.0,293.0,843.0,7.0,7.0,7.0,1.0,5.0,59.73399999999998,7800.0,38.81,406.0,0.0,0.0,1.0,5.0,<built-in function id>,1.0,1.0,CoO,CoFe2O4,CoO-CoFe2O4
2,0.17647058823529413,20579.50889333333,3631.67804,227.0,0.0,9.999999999999996,150.0,766.8,640.0,17.0,17.0,17.0,1.0,300.0,2.2900000000000205,24.800000000000182,0.007799999999999585,51.34000000000003,1.0,0.0,1.0,0.0,<built-in function id>,1.0,1.0,Mn0.5Zn0.5Fe2O4,0,Mn0.5Zn0.5Fe2O4
3,0.27272727272727276,5575.275053333333,1520.52956,227.0,0.0,9.999999999999996,150.0,766.8,640.0,11.0,11.0,11.0,1.0,300.0,2.430000000000007,90.19999999999982,0.02179999999999893,108.17999999999995,1.0,0.0,1.0,0.0,<built-in function id>,1.0,1.0,Mn0.5Zn0.5Fe2O4,0,Mn0.5Zn0.5Fe2O4
4,0.25000000000000006,7238.223359999999,1809.55584,227.0,0.0,9.999999999999996,150.0,766.8,640.0,12.0,12.0,12.0,1.0,300.0,16.149999999999977,40.070000000000164,0.3498000000000019,8.919999999999959,1.0,0.0,1.0,0.0,<built-in function id>,1.0,1.0,Mn0.5Zn0.5Fe2O4,0,Mn0.5Zn0.5Fe2O4
5,0.16666666666666669,24429.003839999998,4071.5006399999997,227.0,0.0,9.999999999999996,150.0,766.8,640.0,18.0,18.0,18.0,1.0,300.0,18.75,47.13000000000011,0.6546000000000003,14.379999999999995,1.0,0.0,1.0,0.0,<built-in function id>,1.0,1.0,Mn0.5Zn0.5Fe2O4,0,Mn0.5Zn0.5Fe2O4
6,0.14285714285714288,38792.353319999995,5541.76476,227.0,0.0,9.999999999999996,150.0,766.8,640.0,21.0,20.999999999999996,21.0,1.0,300.0,81.48000000000002,109.34999999999991,9.2738,2.830000000000041,1.0,0.0,1.0,0.0,<built-in function id>,1.0,1.0000000000000002,Mn0.5Zn0.5Fe2O4,0,Mn0.5Zn0.5Fe2O4
7,0.11111111111111112,82447.88795999996,9160.876439999996,62.0,0.0,60.0,29.999999999999986,740.0,730.0,26.999999999999996,27.0,27.0,1.0,5.0,1.3234999999999673,830.0,0.7349999999999994,0.0,1.0,0.016999999999999904,0.0,0.0,<built-in function id>,1.0,1.0000000000000002,LaFeO3,0,LaFeO3
8,0.11111111111111112,82447.88795999996,9160.876439999996,62.0,0.0,60.0,29.999999999999986,740.0,730.0,26.999999999999996,27.0,27.0,1.0,5.0,1.352899999999977,894.0,0.7349999999999994,255.0,0.0,0.04732000000000003,0.0,0.4999999999999998,<built-in function id>,1.0,1.0000000000000002,LaFeO3,0,LaFeO3
9,0.11111111111111112,82447.88795999996,9160.876439999996,62.0,0.0,60.0,29.999999999999986,740.0,730.0,26.999999999999996,27.0,27.0,1.0,5.0,1.352899999999977,910.0,0.7349999999999994,296.0,0.0,0.017279999999999962,1.0,1.0,<built-in function id>,1.0,1.0000000000000002,LaFeO3,0,LaFeO3
10,0.11111111111111112,82447.88795999996,9160.876439999996,62.0,0.0,60.0,29.999999999999986,740.0,730.0,26.999999999999996,27.0,27.0,1.0,5.0,1.3822999999999865,945.0000000000002,0.7349999999999994,344.0,0.0,0.043179999999999996,1.0,2.0,<built-in function id>,1.0,1.0000000000000002,LaFeO3,0,LaFeO3
11,0.11111111111111112,82447.88795999996,9160.876439999996,62.0,0.0,60.0,29.999999999999986,740.0,730.0,26.999999999999996,27.0,27.0,1.0,5.0,1.4411699999999996,1077.0,0.6999999999999993,635.0,0.0,0.142857,1.0,5.0,<built-in function id>,1.0,1.0000000000000002,LaFeO3,0,LaFeO3
12,0.08333333333333334,195432.03071999998,16286.002559999999,62.0,0.0,60.0,29.999999999999986,740.0,730.0,36.0,36.0,36.0,1.0,5.0,0.6499999999999204,894.0,0.05879999999999974,0.0,1.0,0.30000000000000004,0.0,0.0,<built-in function id>,1.0,1.0,LaFeO3,0,LaFeO3
13,0.08333333333333334,195432.03071999998,16286.002559999999,62.0,0.0,60.0,29.999999999999986,740.0,730.0,36.0,36.0,36.0,1.0,5.0,0.6499999999999204,985.0,0.05879999999999974,229.00000000000006,0.0,0.008799999999999919,1.0,0.4999999999999998,<built-in function id>,1.0,1.0,LaFeO3,0,LaFeO3
14,0.08333333333333334,195432.03071999998,16286.002559999999,62.0,0.0,60.0,29.999999999999986,740.0,730.0,36.0,36.0,36.0,1.0,5.0,0.6499999999999204,1016.0,0.05879999999999974,350.0,0.0,0.01760000000000006,1.0,1.0,<built-in function id>,1.0,1.0,LaFeO3,0,LaFeO3
15,0.08333333333333334,195432.03071999998,16286.002559999999,62.0,0.0,60.0,29.999999999999986,740.0,730.0,36.0,36.0,36.0,1.0,5.0,0.660000000000025,1074.0000000000002,0.05879999999999974,502.0,0.0,0.02299999999999991,1.0,2.0,<built-in function id>,1.0,1.0,LaFeO3,0,LaFeO3
16,0.08333333333333334,195432.03071999998,16286.002559999999,62.0,0.0,60.0,29.999999999999986,740.0,730.0,36.0,36.0,36.0,1.0,5.0,0.660000000000025,1483.0,0.0519999999999996,2157.0,0.0,0.08400000000000007,1.0,5.0,<built-in function id>,1.0,1.0,LaFeO3,0,LaFeO3
17,0.1,113097.23999999999,11309.724,225.0,225.0,2.5,31.0,525.0,668.0,30.0,30.0,30.0,1.0,8.0,26.600000000000023,634.0,21.5,130.0,0.0,0.0,1.0,1.0,<built-in function id>,1.0,1.0,Ni,NiO,Ni-NiO
18,0.1,113097.23999999999,11309.724,225.0,225.0,2.5,31.0,525.0,668.0,30.0,30.0,30.0,1.0,8.0,26.400000000000034,641.0,21.5,137.0,0.0,0.0,1.0,1.0,<built-in function id>,1.0,1.0,Ni,NiO,Ni-NiO
19,0.1,113097.23999999999,11309.724,225.0,225.0,2.5,31.0,525.0,668.0,30.0,30.0,30.0,1.0,8.0,15.199999999999989,379.0,8.9,38.0,0.0,0.0,1.0,1.0,<built-in function id>,1.0,1.0,Ni,NiO,Ni-NiO
20,0.1,113097.23999999999,11309.724,225.0,225.0,2.5,31.0,525.0,668.0,30.0,30.0,30.0,1.0,8.0,14.699999999999989,547.0,10.7,73.0,0.0,0.0,1.0,1.0,<built-in function id>,1.0,1.0,Ni,NiO,Ni-NiO
21,0.1,113097.23999999999,11309.724,225.0,225.0,2.5,31.0,525.0,668.0,30.0,30.0,30.0,1.0,8.0,16.0,534.0,13.0,81.0,0.0,0.0,1.0,1.0,<built-in function id>,1.0,1.0,Ni,NiO,Ni-NiO
22,0.1,113097.23999999999,11309.724,225.0,225.0,2.5,31.0,525.0,668.0,30.0,30.0,30.0,1.0,8.0,16.5,756.0,12.8,109.0,0.0,0.0,1.0,1.0,<built-in function id>,1.0,1.0,Ni,NiO,Ni-NiO
23,1.2247448713915887,203.6467529817257,249.4153162899183,227.0,0.0,20.0,573.0,673.0,673.0,12.0,12.0,12.0,5.0,300.0,12.75,8.449999999999818,0.14000000000000057,0.0,1.0,0.0,1.0,0.0,<built-in function id>,0.6711392913128502,1.0,MgFe2O4,0,MgFe2O4
24,0.9185586535436916,482.7182292900165,443.40500673763256,227.0,0.0,20.0,573.0,673.0,673.0,16.0,16.0,16.0,5.0,300.0,18.610000000000014,9.88000000000011,0.3399999999999981,0.0,1.0,0.0,1.0,0.0,<built-in function id>,0.6711392913128504,1.0,MgFe2O4,0,MgFe2O4
25,0.28124999999999994,36864.000000000015,10368.000000000002,227.0,0.0,20.0,573.0,673.0,673.0,24.000000000000004,24.0,24.0,2.0,300.0,24.519999999999982,22.3400000000006,1.2400000000000002,0.0,1.0,0.0,1.0,0.0,<built-in function id>,0.5166432673376116,1.0000000000000002,MgFe2O4,0,MgFe2O4
26,0.20454545454545456,95832.0,19602.0,227.0,0.0,20.0,573.0,673.0,673.0,33.0,33.0,33.0,2.0,300.0,29.420000000000016,59.659999999999854,3.8100000000000005,0.0,1.0,0.0,1.0,0.0,<built-in function id>,0.5166432673376116,1.0,MgFe2O4,0,MgFe2O4
27,0.16949152542372878,23227.79805396001,3936.914924400001,227.0,0.0,15.0,230.0,890.0,600.0,17.700000000000003,17.699999999999996,17.7,1.0,300.0,75.0,1400.0,32.0,0.0,1.0,0.0,1.0,0.4999999999999998,<built-in function id>,1.0,1.0000000000000004,CoFe2O4,0,CoFe2O4
28,0.14705882352941177,35561.39136767999,5229.616377599999,161.0,0.0,15.0,35.0,643.0,1098.0,20.4,20.4,20.4,1.0,300.0,0.12000000000000455,1013.1135999999999,0.030000000000001137,0.0,1.0,0.0,1.0,0.4999999999999998,<built-in function id>,1.0,1.0,BiFeO3,0,BiFeO3
29,0.12345679012345678,60104.51032284,7420.3099164,227.0,161.0,60.0,103.0,643.0,793.0,24.3,24.3,24.3,1.0,350.0,74.59500000000003,902.2494999999999,31.042,112.78100000000006,1.0,0.0,1.0,10.000000000000002,<built-in function id>,1.0,1.0,CoFe2O4,BiFeO3,CoFe2O4-BiFeO3
30,0.12345679012345678,60104.51032284,7420.3099164,227.0,161.0,60.0,103.0,643.0,793.0,24.3,24.3,24.3,1.0,300.0,79.16700000000003,1316.3170000000002,39.222,226.736,1.0,0.0,1.0,10.000000000000002,<built-in function id>,1.0,1.0,CoFe2O4,BiFeO3,CoFe2O4-BiFeO3
31,0.0911854103343465,149168.0925460133,13601.953727599997,227.0,161.0,60.0,103.0,643.0,793.0,32.9,32.9,32.9,1.0,250.0,83.25900000000001,1616.53,41.629,170.0,1.0,0.0,1.0,10.000000000000002,<built-in function id>,1.0,1.0,CoFe2O4,BiFeO3,CoFe2O4-BiFeO3
32,0.12345679012345678,60104.51032284,7420.3099164,227.0,161.0,60.0,103.0,643.0,793.0,24.3,24.3,24.3,1.0,200.0,85.89999999999998,2594.2375,56.0,169.13099999999997,1.0,0.0,1.0,10.000000000000002,<built-in function id>,1.0,1.0,CoFe2O4,BiFeO3,CoFe2O4-BiFeO3
33,0.12345679012345678,60104.51032284,7420.3099164,227.0,161.0,60.0,103.0,643.0,720.0,24.3,24.3,24.3,1.0,100.0,87.0,6052.7,67.858,112.77999999999997,1.0,0.0,1.0,10.000000000000002,<built-in function id>,1.0,1.0,CoFe2O4,BiFeO3,CoFe2O4-BiFeO3
34,0.0911854103343465,149168.0925460133,13601.953727599997,227.0,161.0,60.0,103.0,643.0,720.0,32.9,32.9,32.9,1.0,50.0,87.5,7932.631,71.226,56.17999999999995,1.0,0.0,1.0,10.000000000000002,<built-in function id>,1.0,1.0,CoFe2O4,BiFeO3,CoFe2O4-BiFeO3
35,0.12345679012345678,60104.51032284,7420.3099164,227.0,161.0,60.0,103.0,643.0,720.0,24.3,24.3,24.3,1.0,150.0,87.34899999999993,4116.89,63.046,90.0,1.0,0.0,1.0,10.000000000000002,<built-in function id>,1.0,1.0,CoFe2O4,BiFeO3,CoFe2O4-BiFeO3
36,0.0911854103343465,149168.0925460133,13601.953727599997,227.0,161.0,60.0,103.0,643.0,720.0,32.9,32.9,32.9,1.0,5.0,87.82999999999998,8966.0,73.151,50.0,1.0,0.0,1.0,10.000000000000002,<built-in function id>,1.0,1.0,CoFe2O4,BiFeO3,CoFe2O4-BiFeO3
37,0.1,113097.23999999999,11309.724,194.0,225.0,6.0,195.0,293.0,1661.0,30.0,30.0,30.0,1.0,5.0,22.47199999999998,538.4200000000001,5.906600000000001,142.77999999999997,0.0,0.0,1.0,0.4999999999999998,<built-in function id>,1.0,1.0,Co,CoO,Co-CoO
38,0.1,113097.23999999999,11309.724,194.0,225.0,6.0,195.0,293.0,1661.0,30.0,30.0,30.0,1.0,5.0,22.47199999999998,434.0,5.906600000000001,137.21000000000004,0.0,0.0,1.0,0.4999999999999998,<built-in function id>,1.0,1.0,Co,CoO,Co-CoO
39,0.1,113097.23999999999,11309.724,194.0,225.0,6.0,195.0,293.0,1661.0,30.0,30.0,30.0,1.0,5.0,31.47199999999998,280.0,6.254200000000001,71.0,0.0,0.0,1.0,0.4999999999999998,<built-in function id>,1.0,1.0,Co,CoO,Co-CoO
40,0.1,113097.23999999999,11309.724,194.0,225.0,6.0,195.0,293.0,1661.0,30.0,30.0,30.0,1.0,5.0,19.87200000000007,532.96,4.466200000000001,346.379,0.0,0.0,1.0,0.4999999999999998,<built-in function id>,1.0,1.0,Co,CoO,Co-CoO
41,0.12000000000000001,65449.79166666666,7853.974999999999,221.0,0.0,0.10000000000000142,27.0,370.0,370.0,25.0,25.0,25.0,1.0,2.0,9.560017469999934,1661.3845,0.05989200000000139,952.57,0.0,0.0,1.0,1.0,<built-in function id>,1.0,1.0,FeRh,0,FeRh
42,0.12000000000000001,65449.79166666666,7853.974999999999,221.0,0.0,0.10000000000000142,27.0,353.0,370.0,25.0,25.0,25.0,1.0,2.0,18.247999999999934,1322.79,0.05989200000000139,629.898,0.0,0.0,1.0,1.0,<built-in function id>,1.0,1.0,FeRh,0,FeRh
43,0.12000000000000001,65449.79166666666,7853.974999999999,221.0,0.0,0.10000000000000142,27.0,353.0,370.0,25.0,25.0,25.0,1.0,2.0,18.247999999999934,1070.862,0.05989200000000139,519.698,0.0,0.0,1.0,1.0,<built-in function id>,1.0,1.0,FeRh,0,FeRh
44,0.12000000000000001,65449.79166666666,7853.974999999999,221.0,0.0,0.10000000000000142,27.0,353.0,370.0,25.0,25.0,25.0,1.0,2.0,18.247999999999934,881.8975,0.05989200000000139,472.1585,0.0,0.0,1.0,1.0,<built-in function id>,1.0,1.0,FeRh,0,FeRh
45,0.015000000000000001,33510293.33333333,502654.39999999997,221.0,0.0,0.10000000000000142,27.0,353.0,370.0,200.0,200.0,200.0,1.0,2.0,16.35800000000006,806.3,8.358080000000001,278.3,0.0,0.0,1.0,5.0,<built-in function id>,1.0,1.0,FeRh,0,FeRh
46,0.015000000000000001,33510293.33333333,502654.39999999997,221.0,0.0,0.10000000000000142,27.0,353.0,370.0,200.0,200.0,200.0,1.0,2.0,16.35800000000006,697.6949999999999,8.358080000000001,185.144,0.0,0.0,1.0,5.0,<built-in function id>,1.0,1.0,FeRh,0,FeRh
47,0.015000000000000001,33510293.33333333,502654.39999999997,221.0,0.0,0.10000000000000142,27.0,353.0,370.0,200.0,200.0,200.0,1.0,2.0,16.35800000000006,636.065,8.358080000000001,108.06499999999994,0.0,0.0,1.0,5.0,<built-in function id>,1.0,1.0,FeRh,0,FeRh
48,0.015000000000000001,33510293.33333333,502654.39999999997,221.0,0.0,0.10000000000000142,27.0,353.0,370.0,200.0,200.0,200.0,1.0,2.0,16.35800000000006,604.8299999999999,8.358080000000001,76.83000000000004,0.0,0.0,1.0,5.0,<built-in function id>,1.0,1.0,FeRh,0,FeRh
49,0.3,15707950.0,4712385.0,87.0,0.0,80.0,92.0,42.0,140.0,1000.0,20.0,0.0,6.0,5.0,6.899999999999977,145.0,0.022000000000002018,440.0,0.0,0.07000000000000006,1.0,1.0,<built-in function id>,0.06436597709625205,50.0,MnO2,0,MnO2
50,0.04615384615384616,1150345.538333333,53092.871,225.0,227.0,4.0,45.0,314.4,858.0,65.0,65.0,65.0,1.0,5.0,60.0,1186.0,16.22,551.72,0.0,0.848,1.0,5.0,<built-in function id>,1.0,1.0,Ag,Fe3O4,Ag-Fe3O4
51,0.04615384615384616,1150345.538333333,53092.871,225.0,227.0,4.0,45.0,436.0,858.0,65.0,65.0,65.0,1.0,5.0,60.0,1186.0,16.22,551.72,0.0,0.0,1.0,1.0,<built-in function id>,1.0,1.0,Ag,Fe3O4,Ag-Fe3O4
52,0.25751072961373395,6623.171770971664,1705.5377950999996,229.0,212.0,4.0,110.0,948.0,1043.0,11.649999999999999,11.649999999999999,11.650000000000002,1.0,5.0,384.57,2095.77,247.96000000000004,96.76699999999994,0.0,111.36,1.0,5.0,<built-in function id>,1.0,1.0000000000000002,Fe,Fe2O3,Fe-Fe2O3
53,0.25751072961373395,6623.171770971664,1705.5377950999996,229.0,212.0,4.0,110.0,948.0,1043.0,11.649999999999999,11.649999999999999,11.650000000000002,1.0,5.0,326.6,1812.0,155.91,1812.0,0.0,157.4,1.0,5.0,<built-in function id>,1.0,1.0000000000000002,Fe,Fe2O3,Fe-Fe2O3
54,0.25751072961373395,6623.171770971664,1705.5377950999996,229.0,212.0,4.0,110.0,948.0,1043.0,11.649999999999999,11.649999999999999,11.650000000000002,1.0,5.0,326.6,7238.0,117.33700000000002,7238.0,0.0,117.0,1.0,5.0,<built-in function id>,1.0,1.0000000000000002,Fe,Fe2O3,Fe-Fe2O3
55,0.15624999999999997,29647.76288256001,4632.462950400001,225.0,227.0,30.0,266.0,200.0,858.0,19.200000000000003,17.300000000000004,15.399999999999999,1.0,300.0,35.0,652.1533999999997,5.140000000000001,93.23059999999998,0.0,0.0,1.0,0.0,<built-in function id>,1.0,1.246753246753247,FeO,Fe3O4,FeO-Fe3O4
56,0.15624999999999997,29647.76288256001,4632.462950400001,225.0,227.0,30.0,266.0,200.0,858.0,19.200000000000003,17.300000000000004,15.399999999999999,1.0,300.0,41.0,652.1533999999997,8.954,82.03060000000005,0.0,0.0,1.0,0.0,<built-in function id>,1.0,1.246753246753247,FeO,Fe3O4,FeO-Fe3O4
57,0.15624999999999997,29647.76288256001,4632.462950400001,225.0,227.0,30.0,266.0,200.0,858.0,19.200000000000003,17.300000000000004,15.399999999999999,1.0,300.0,53.00000000000006,652.1533999999997,10.8,82.03060000000005,0.0,0.0,1.0,0.0,<built-in function id>,1.0,1.246753246753247,FeO,Fe3O4,FeO-Fe3O4
58,0.15624999999999997,29647.76288256001,4632.462950400001,225.0,227.0,30.0,266.0,200.0,858.0,19.200000000000003,17.300000000000004,15.399999999999999,1.0,210.0,37.69999999999999,13.0,0.28500000000000014,0.0,1.0,0.0,1.0,0.0,<built-in function id>,1.0,1.246753246753247,FeO,Fe3O4,FeO-Fe3O4
59,0.15624999999999997,29647.76288256001,4632.462950400001,225.0,227.0,30.0,266.0,200.0,858.0,19.200000000000003,17.300000000000004,15.399999999999999,1.0,210.0,37.69999999999999,13.0,0.2940000000000005,2.5,0.0,0.0,1.0,5.0,<built-in function id>,1.0,1.246753246753247,FeO,Fe3O4,FeO-Fe3O4
60,0.15624999999999997,29647.76288256001,4632.462950400001,225.0,227.0,30.0,266.0,200.0,858.0,19.200000000000003,17.300000000000004,15.399999999999999,1.0,120.0,37.0,521.0,3.0950000000000006,0.0,1.0,0.0,1.0,0.0,<built-in function id>,1.0,1.246753246753247,FeO,Fe3O4,FeO-Fe3O4
61,0.15624999999999997,29647.76288256001,4632.462950400001,225.0,227.0,30.0,266.0,200.0,858.0,19.200000000000003,17.300000000000004,15.399999999999999,1.0,120.0,37.0,560.0,2.8000000000000007,719.0,0.0,3.99,1.0,5.0,<built-in function id>,1.0,1.246753246753247,FeO,Fe3O4,FeO-Fe3O4
62,0.15624999999999997,29647.76288256001,4632.462950400001,225.0,227.0,30.0,266.0,200.0,858.0,19.200000000000003,17.300000000000004,15.399999999999999,1.0,2.0,32.89999999999998,2202.0,5.149000000000001,0.0,1.0,0.0,1.0,0.0,<built-in function id>,1.0,1.246753246753247,FeO,Fe3O4,FeO-Fe3O4
63,0.15624999999999997,29647.76288256001,4632.462950400001,225.0,227.0,30.0,266.0,200.0,858.0,19.200000000000003,17.300000000000004,15.399999999999999,1.0,2.0,33.60000000000002,3195.5,8.3485,2878.5,0.0,8.398,1.0,5.0,<built-in function id>,1.0,1.246753246753247,FeO,Fe3O4,FeO-Fe3O4
64,0.15624999999999997,29647.76288256001,4632.462950400001,225.0,227.0,30.0,266.0,200.0,858.0,19.200000000000003,17.300000000000004,25.159999999999997,1.0,2.0,54.799999999999955,628.5,13.33,0.0,1.0,0.0,1.0,0.0,<built-in function id>,1.0,1.4543352601156063,FeO,Fe3O4,FeO-Fe3O4
65,0.15624999999999997,29647.76288256001,4632.462950400001,225.0,227.0,30.0,266.0,200.0,858.0,19.200000000000003,17.300000000000004,30.28,1.0,2.0,54.799999999999955,766.9999999999998,22.313,329.0,0.0,9.187999999999999,1.0,5.0,<built-in function id>,1.0,1.7502890173410401,FeO,Fe3O4,FeO-Fe3O4
66,0.5469462169553327,10195.605602031997,5576.447913599999,225.0,0.0,15.0,5.0,523.0,720.0,34.4,10.969999999999999,6.123999999999995,6.0,300.0,0.18000000000000682,87.01999999999998,2.6500000000000004,0.0,1.0,0.0,1.0,0.0,<built-in function id>,0.40775737610310925,5.617243631613329,NiO,0,NiO
67,0.09090909090909091,150532.42643999998,13684.766039999999,227.0,0.0,15.0,118.0,858.0,858.0,33.0,33.0,33.0,1.0,300.0,70.26400000000001,22.409999999999854,1.6500000000000004,0.0,1.0,0.0,1.0,0.0,<built-in function id>,1.0,1.0,Fe3O4,0,Fe3O4
68,0.05767012687427913,589656.7657892649,34005.580495344,225.0,227.0,15.0,289.0,796.0,858.0,52.02,52.02,52.02,1.0,300.0,31.329999999999984,37.090000000000146,1.3499999999999996,0.0,1.0,0.0,1.0,0.0,<built-in function id>,1.0,1.0,Fe3O4,NiO,Fe3O4-NiO
69,0.09448818897637795,134066.24060354166,12667.676277499999,227.0,225.0,15.0,120.19999999999999,375.0,860.0,31.75,31.75,31.75,1.0,300.0,40.02999999999997,100.28999999999996,2.16,0.0,1.0,0.0,1.0,0.0,<built-in function id>,1.0,1.0,NiO,Fe3O4,NiO-Fe3O4
70,0.05767012687427913,589656.7657892649,34005.580495344,225.0,227.0,15.0,289.0,796.0,858.0,52.02,52.02,52.02,1.0,60.0,32.99999999999994,95.69000000000005,8.6,329.43,0.0,8.6,1.0,2.414,<built-in function id>,1.0,1.0,Fe3O4,NiO,Fe3O4-NiO
71,0.09448818897637795,134066.24060354166,12667.676277499999,227.0,225.0,15.0,118.6,375.0,860.0,31.75,31.75,31.75,1.0,60.0,44.88999999999993,145.17999999999984,8.16,145.17999999999995,1.0,8.16,0.0,1.214,<built-in function id>,1.0,1.0,NiO,Fe3O4,NiO-Fe3O4
72,0.15789473684210528,28730.887746666664,4536.45596,55.0,161.0,50.0,60.0,643.0,778.0,19.0,19.0,19.0,1.0,2.0,1.4325000000000045,1300.0,0.0519999999999996,1600.0,0.0,0.052999999999999936,1.0,5.0,<built-in function id>,1.0,1.0,Bi2Fe4O9,BiFeO3,Bi2Fe4O9-BiFeO3
73,0.23076923076923078,9202.764306666666,2123.71484,161.0,54.999999999999986,50.0,60.0,590.0,788.6,13.0,13.0,12.999999999999996,1.0,2.0,12.422799999999938,1225.0,0.04600000000000115,1825.0,1.0,0.05400000000000005,1.0,5.0,<built-in function id>,1.0,1.0000000000000002,BiFeO3,Bi2Fe4O9,BiFeO3-Bi2Fe4O9
74,0.15789473684210528,28730.887746666664,4536.45596,161.0,54.999999999999986,50.0,60.0,590.0,837.4,19.0,19.0,19.0,1.0,2.0,19.426859999999976,900.0,0.0365000000000002,1500.0,0.0,0.05800000000000005,1.0,5.0,<built-in function id>,1.0,1.0,BiFeO3,Bi2Fe4O9,BiFeO3-Bi2Fe4O9
75,0.23076923076923078,9202.764306666666,2123.71484,161.0,54.999999999999986,50.0,60.0,590.0,712.6,13.0,13.0,12.999999999999996,1.0,2.0,3.0867999999999824,750.0,0.04899999999999949,1650.0,1.0,0.06099999999999994,1.0,5.0,<built-in function id>,1.0,1.0000000000000002,BiFeO3,Bi2Fe4O9,BiFeO3-Bi2Fe4O9
76,0.23255813953488375,8992.022260679996,2091.1679675999994,136.0,213.0,40.0,217.5,948.0,577.0,12.899999999999999,12.899999999999999,12.900000000000002,1.0,2.0,52.0,449.3800000000001,17.6,9.409999999999968,1.0,0.0,1.0,0.0,<built-in function id>,1.0,1.0000000000000002,TiO2,Fe2O3,TiO2-Fe2O3
77,0.23255813953488375,8992.022260679996,2091.1679675999994,136.0,213.0,40.0,217.5,948.0,577.0,12.899999999999999,12.899999999999999,12.900000000000002,1.0,2.0,51.38499999999999,477.61400000000003,22.13,84.70000000000005,0.0,3.77,1.0,1.0,<built-in function id>,1.0,1.0000000000000002,TiO2,Fe2O3,TiO2-Fe2O3
78,0.23255813953488375,8992.022260679996,2091.1679675999994,136.0,213.0,60.0,187.5,948.0,577.0,12.899999999999999,12.899999999999999,12.900000000000002,1.0,2.0,52.18000000000001,471.3400000000006,21.98,71.36000000000001,0.0,3.3,1.0,2.0,<built-in function id>,1.0,1.0000000000000002,TiO2,Fe2O3,TiO2-Fe2O3
79,0.23255813953488375,8992.022260679996,2091.1679675999994,136.0,213.0,60.0,202.0,948.0,577.0,12.899999999999999,12.899999999999999,12.900000000000002,1.0,2.0,48.75000000000006,453.4000000000001,21.963,64.76400000000001,0.0,2.8,1.0,4.0,<built-in function id>,1.0,1.0000000000000002,TiO2,Fe2O3,TiO2-Fe2O3
80,0.23255813953488375,8992.022260679996,2091.1679675999994,136.0,213.0,40.0,217.5,948.0,577.0,12.899999999999999,12.899999999999999,12.900000000000002,1.0,10.0,50.30000000000001,415.0,17.09,5.0,1.0,0.0,1.0,0.0,<built-in function id>,1.0,1.0000000000000002,TiO2,Fe2O3,TiO2-Fe2O3
81,0.23255813953488375,8992.022260679996,2091.1679675999994,136.0,213.0,40.0,217.5,948.0,577.0,12.899999999999999,12.899999999999999,12.900000000000002,1.0,10.0,50.27499999999998,429.0,19.818,49.72500000000002,0.0,2.546,1.0,1.0,<built-in function id>,1.0,1.0000000000000002,TiO2,Fe2O3,TiO2-Fe2O3
82,0.23255813953488375,8992.022260679996,2091.1679675999994,136.0,213.0,60.0,187.5,948.0,577.0,12.899999999999999,12.899999999999999,12.900000000000002,1.0,10.0,48.910000000000025,421.2399999999998,19.4,41.960000000000036,0.0,2.4,1.0,3.0,<built-in function id>,1.0,1.0000000000000002,TiO2,Fe2O3,TiO2-Fe2O3
83,0.23255813953488375,8992.022260679996,2091.1679675999994,136.0,213.0,40.0,217.5,948.0,577.0,12.899999999999999,12.899999999999999,12.900000000000002,1.0,100.0,51.0,55.121999999999844,3.1950000000000003,2.419999999999959,1.0,0.0,1.0,0.0,<built-in function id>,1.0,1.0000000000000002,TiO2,Fe2O3,TiO2-Fe2O3
84,0.23255813953488375,8992.022260679996,2091.1679675999994,136.0,213.0,40.0,217.5,948.0,577.0,12.899999999999999,12.899999999999999,12.900000000000002,1.0,100.0,48.85000000000002,53.7800000000002,3.3450000000000006,2.419999999999959,1.0,0.10000000000000009,0.0,1.0,<built-in function id>,1.0,1.0000000000000002,TiO2,Fe2O3,TiO2-Fe2O3
85,0.23255813953488375,8992.022260679996,2091.1679675999994,136.0,213.0,60.0,187.5,948.0,577.0,12.899999999999999,12.899999999999999,12.900000000000002,1.0,100.0,50.599999999999966,53.0,3.375,2.419999999999959,1.0,0.66,0.0,2.0,<built-in function id>,1.0,1.0000000000000002,TiO2,Fe2O3,TiO2-Fe2O3
86,0.23255813953488375,8992.022260679996,2091.1679675999994,136.0,213.0,40.0,217.5,948.0,577.0,12.899999999999999,12.899999999999999,12.900000000000002,1.0,300.0,52.5,20.11499999999978,1.4420000000000002,1.3550000000000182,1.0,0.0,1.0,0.0,<built-in function id>,1.0,1.0000000000000002,TiO2,Fe2O3,TiO2-Fe2O3
87,0.23255813953488375,8992.022260679996,2091.1679675999994,136.0,213.0,40.0,217.5,948.0,577.0,12.899999999999999,12.899999999999999,12.900000000000002,1.0,300.0,46.110000000000014,19.88000000000011,1.4380000000000006,0.6585000000000036,0.0,0.139,0.0,1.0,<built-in function id>,1.0,1.0000000000000002,TiO2,Fe2O3,TiO2-Fe2O3
88,0.23255813953488375,8992.022260679996,2091.1679675999994,136.0,213.0,60.0,187.5,948.0,577.0,12.899999999999999,12.899999999999999,12.900000000000002,1.0,300.0,45.77999999999997,20.81399999999985,1.5775000000000006,0.6589999999999918,0.0,0.06950000000000012,0.0,2.0,<built-in function id>,1.0,1.0000000000000002,TiO2,Fe2O3,TiO2-Fe2O3
89,0.2,14137.154999999999,2827.431,227.0,0.0,20.0,118.0,858.0,858.0,15.0,15.0,15.0,1.0,5.0,57.0,624.0999999999999,33.04,15.0,0.0,3.8,1.0,3.0,<built-in function id>,1.0,1.0,Fe3O4,0,Fe3O4
90,0.17857142857142863,19861.684899839987,3546.729446399999,227.0,0.0,20.0,200.0,771.2,793.0,16.799999999999997,16.800000000000004,16.8,1.0,5.0,55.0,8336.0,43.5,52.0,0.0,2.15,1.0,3.0,<built-in function id>,1.0,1.0000000000000004,Co0.4Fe2.6O4,0,Co0.4Fe2.6O4
91,0.16129032258064516,26954.239014720002,4347.4579056,227.0,0.0,20.0,200.0,784.4,793.0,18.6,18.6,18.6,1.0,5.0,51.0,10760.0,36.47,70.0,0.0,0.0,1.0,3.0,<built-in function id>,1.0,1.0,Co0.7Fe2.3O4,0,Co0.7Fe2.3O4
92,0.15000000000000002,33510.29333333333,5026.544,227.0,0.0,20.0,398.0,890.0,789.0,20.0,20.0,20.0,1.0,5.0,45.0,14563.0,32.22,20.0,0.0,2.48,1.0,3.0,<built-in function id>,1.0,1.0,CoFe2O4,0,CoFe2O4
93,0.16666666666666669,24429.003839999998,4071.5006399999997,161.0,0.0,50.0,35.0,643.0,683.0,18.0,18.0,18.0,1.0,10.0,1.2590000000000714,1219.58,0.04850000000000243,1219.58,0.0,0.04849999999999999,1.0,6.5,<built-in function id>,1.0,1.0,BiFeO3,0,BiFeO3
94,0.16666666666666669,24429.003839999998,4071.5006399999997,161.0,0.0,50.0,35.0,643.0,683.0,18.0,18.0,18.0,1.0,130.0,0.8455000000000155,429.82000000000016,0.010500000000000398,1182.0,0.0,0.030999999999999917,1.0,6.5,<built-in function id>,1.0,1.0,BiFeO3,0,BiFeO3
95,0.16666666666666669,24429.003839999998,4071.5006399999997,161.0,0.0,50.0,35.0,643.0,683.0,18.0,18.0,18.0,1.0,300.0,0.6459999999999582,1500.0,0.025000000000000355,342.15,1.0,0.006000000000000005,1.0,6.5,<built-in function id>,1.0,1.0,BiFeO3,0,BiFeO3
96,0.16666666666666669,24429.003839999998,4071.5006399999997,161.0,0.0,50.0,35.0,643.0,683.0,18.0,18.0,18.0,1.0,10.0,1.240000000000009,1361.9300000000003,0.05700000000000216,0.0,1.0,0.0,1.0,0.0,<built-in function id>,1.0,1.0,BiFeO3,0,BiFeO3
97,0.16666666666666669,24429.003839999998,4071.5006399999997,161.0,0.0,50.0,35.0,643.0,683.0,18.0,18.0,18.0,1.0,130.0,0.839999999999975,901.8200000000002,0.025000000000000355,0.0,1.0,0.0,1.0,0.0,<built-in function id>,1.0,1.0,BiFeO3,0,BiFeO3
98,0.16666666666666669,24429.003839999998,4071.5006399999997,161.0,0.0,50.0,35.0,643.0,683.0,18.0,18.0,18.0,1.0,300.0,0.6720000000000255,2309.79,0.03900000000000148,0.0,1.0,0.0,1.0,0.0,<built-in function id>,1.0,1.0,BiFeO3,0,BiFeO3
99,0.13333333333333333,91125.0,12150.0,229.0,0.0,30.0,300.0,744.4,800.0,45.0,45.0,45.0,3.0,10.0,63.0,3999.6,34.3,0.10000000000002274,0.0,0.0,1.0,1.4,<built-in function id>,0.8059959770082344,1.0,Fe0.7Co0.3,0,Fe0.7Co0.3
100,0.125,110592.0,13824.0,229.0,0.0,30.0,300.0,644.0,800.0,48.0,48.0,48.0,3.0,150.0,59.950000000000045,1299.65,28.0,399.95,1.0,0.0,1.0,1.4,<built-in function id>,0.8059959770082344,1.0,Fe0.7Co0.3,0,Fe0.7Co0.3
101,0.11764705882352941,132651.0,15606.0,229.0,0.0,30.0,300.0,763.8,800.0,51.0,51.0,51.0,3.0,300.0,55.400000000000034,849.7,22.25,49.89999999999998,1.0,0.0,1.0,1.2,<built-in function id>,0.8059959770082346,1.0,Fe0.7Co0.3,0,Fe0.7Co0.3
102,0.13333333333333333,91125.0,12150.0,229.0,0.0,30.0,300.0,787.4,800.0,45.0,45.0,45.0,3.0,10.0,97.30000000000001,2899.7,39.33,0.0,1.0,0.656,1.0,2.0,<built-in function id>,0.8059959770082344,1.0,Fe0.5Co0.5,0,Fe0.5Co0.5
103,0.125,110592.0,13824.0,229.0,0.0,30.0,300.0,763.8,800.0,48.0,48.0,48.0,3.0,150.0,97.44999999999999,1499.0,32.0,0.0,1.0,1.744,1.0,2.2,<built-in function id>,0.8059959770082344,1.0,Fe0.5Co0.5,0,Fe0.5Co0.5
104,0.11764705882352941,132651.0,15606.0,229.0,0.0,30.0,300.0,782.2,800.0,51.0,51.0,51.0,3.0,300.0,90.94999999999999,799.6500000000001,21.0,0.049999999999954525,1.0,0.42999999999999994,1.0,2.0,<built-in function id>,0.8059959770082346,1.0,Fe0.5Co0.5,0,Fe0.5Co0.5
105,0.13333333333333333,91125.0,12150.0,229.0,0.0,30.0,300.0,780.5999999999999,800.0,45.0,45.0,45.0,3.0,10.0,18.30000000000001,3999.65,21.6,0.049999999999954525,1.0,0.0,1.0,1.4,<built-in function id>,0.8059959770082344,1.0,Fe0.3Co0.7,0,Fe0.3Co0.7
106,0.125,110592.0,13824.0,229.0,0.0,30.0,300.0,644.0,800.0,48.0,48.0,48.0,3.0,150.0,13.0,2299.75,18.0,99.95000000000005,1.0,0.0,1.0,1.4,<built-in function id>,0.8059959770082344,1.0,Fe0.3Co0.7,0,Fe0.3Co0.7
107,0.11764705882352941,132651.0,15606.0,229.0,0.0,30.0,300.0,838.2,800.0,51.0,51.0,51.0,3.0,300.0,10.850000000000023,1099.75,11.7,0.049999999999954525,0.0,0.0,1.0,1.2,<built-in function id>,0.8059959770082346,1.0,Fe0.3Co0.7,0,Fe0.3Co0.7
108,0.3,8000.0,2400.0,225.0,227.0,60.0,390.0,198.0,860.0,20.0,20.0,20.0,3.0,5.0,24.75,1804.3,7.735,1804.0,0.0,7.735,1.0,7.0,<built-in function id>,0.8059959770082348,1.0,FeO,Fe3O4,FeO-Fe3O4
109,0.1875,17157.270186666665,3216.98816,225.0,227.0,60.0,330.0,198.0,860.0,16.0,16.0,16.0,1.0,5.0,25.449999999999932,1620.97,10.5,781.28,0.0,3.74,1.0,7.0,<built-in function id>,1.0,1.0,FeO,Fe3O4,FeO-Fe3O4
110,0.24,15625.0,3750.0,225.0,227.0,60.0,266.0,200.0,860.0,25.0,25.0,25.0,7.0,5.0,19.20999999999998,2044.8199999999997,7.1,1022.0,0.0,3.717,1.0,7.0,<built-in function id>,0.8059959770082344,1.0,FeO,Fe3O4,FeO-Fe3O4
111,0.48214285714285715,7317.333333333333,3528.0,225.0,227.0,50.0,266.0,200.0,860.0,14.0,14.0,14.0,2.0,20.000000000000007,20.0,681.8300000000002,10.0,471.0,0.0,0.0,1.0,0.10000000000000009,<built-in function id>,0.5166432673376116,1.0,FeO,Fe3O4,FeO-Fe3O4
112,0.1875,32768.0,6144.0,225.0,227.0,20.0,266.0,200.0,860.0,32.0,32.0,32.0,3.0,2.0,54.360000000000014,2762.0,6.794999999999999,2762.0,0.0,3.125,1.0,1.0,<built-in function id>,0.8059959770082344,1.0,FeO,Fe3O4,FeO-Fe3O4
113,0.17142857142857143,42875.0,7350.0,225.0,227.0,20.0,266.0,200.0,860.0,35.0,35.0,35.0,3.0,2.0,31.728999999999985,2396.15,9.495,2250.0,0.0,2.0,1.0,1.0,<built-in function id>,0.8059959770082344,1.0,FeO,Fe3O4,FeO-Fe3O4
114,0.41991252733425904,5052.867207228871,2121.7622392718745,225.0,227.0,20.0,266.0,200.0,860.0,35.0,35.0,35.0,5.0,2.0,44.139999999999986,959.2,13.638,583.0,0.0,7.934,1.0,1.0,<built-in function id>,0.6711392913128503,1.0,FeO,Fe3O4,FeO-Fe3O4
115,0.21739130434782614,11008.432952639992,2393.1375983999988,229.0,62.0,9.999999999999996,115.0,856.0,860.0,13.799999999999997,13.800000000000004,13.8,1.0,5.0,31.0,1897.0,28.9,1190.0,0.0,0.0,1.0,1.0,<built-in function id>,1.0,1.0000000000000004,Fe,Fe3O4,Fe-Fe3O4
116,0.1875,17157.270186666665,3216.98816,62.0,0.0,9.999999999999996,118.0,858.0,858.0,16.0,16.0,16.0,1.0,5.0,84.0,862.0,76.79999999999998,133.0,0.0,0.4475999999999999,1.0,1.0,<built-in function id>,1.0,1.0,Fe3O4,0,Fe3O4
117,0.2,14137.154999999999,2827.431,229.0,212.0,60.0,110.0,948.0,985.0,15.0,15.0,15.0,1.0,30.0,15.122500000000002,1361.79,38.8493,20.0,0.0,0.3698999999999999,1.0,5.0,<built-in function id>,1.0,1.0,Fe,Fe2O3,Fe-Fe2O3
118,0.30000000000000004,4188.786666666666,1256.636,229.0,212.0,60.0,110.0,948.0,985.0,10.0,10.0,9.999999999999996,1.0,15.0,15.246500000000026,2544.74,37.88080000000001,1071.526,0.0,0.514774,1.0,5.0,<built-in function id>,1.0,1.0000000000000004,Fe,Fe2O3,Fe-Fe2O3
119,0.375,2144.658773333333,804.24704,229.0,212.0,60.0,110.0,948.0,985.0,8.0,8.0,8.0,1.0,10.0,15.246500000000026,2545.0,9.714,2188.0,0.0,0.626774,1.0,5.0,<built-in function id>,1.0,1.0,Fe,Fe2O3,Fe-Fe2O3
120,0.2,14137.154999999999,2827.431,229.0,212.0,60.0,110.0,948.0,985.0,15.0,15.0,15.0,1.0,5.0,54.68860000000001,6193.5077,49.286,1600.0,0.0,0.0,1.0,1.0,<built-in function id>,1.0,1.0,Fe,Fe2O3,Fe-Fe2O3
121,0.30000000000000004,4188.786666666666,1256.636,229.0,212.0,60.0,110.0,948.0,985.0,10.0,10.0,9.999999999999996,1.0,5.0,26.69889999999998,5946.6224999999995,10.0162,3500.0,0.0,0.0009120000000000239,1.0,1.0,<built-in function id>,1.0,1.0000000000000004,Fe,Fe2O3,Fe-Fe2O3
122,0.375,15552.0,5832.0,225.0,227.0,50.0,386.0,335.0,860.0,18.0,18.0,18.0,2.0,300.0,38.89999999999998,1538.46,16.23,1000.0,0.0,0.0,1.0,0.0,<built-in function id>,0.5166432673376116,1.0,FeO,Fe3O4,FeO-Fe3O4
123,0.26548672566371695,6043.9877149733275,1604.5985083999992,229.0,212.0,9.999999999999996,110.0,948.0,985.0,11.299999999999997,11.300000000000004,11.3,1.0,5.0,0.9889999999999759,10873.369999999999,0.9845000000000006,22459.0,0.0,2.046,1.0,7.0,<built-in function id>,1.0,1.0000000000000007,Fe,Fe2O3,Fe-Fe2O3
124,0.26548672566371695,6043.9877149733275,1604.5985083999992,229.0,212.0,9.999999999999996,110.0,948.0,985.0,11.299999999999997,11.300000000000004,11.3,1.0,5.0,5.226999999999975,14972.9325,1.3524999999999991,18003.0,0.0,1.957,1.0,9.000000000000002,<built-in function id>,1.0,1.0000000000000007,Fe,Fe2O3,Fe-Fe2O3
125,0.1675977653631285,24024.111532013325,4026.3874075999993,229.0,212.0,20.0,110.0,948.0,985.0,17.9,17.9,17.9,1.0,5.0,40.27140000000003,1746.2416000000003,10.8132,140.0,0.0,0.926,1.0,2.0,<built-in function id>,1.0,1.0,Fe,Fe2O3,Fe-Fe2O3
126,0.12875536480686695,52985.374167773334,6822.151180399999,229.0,212.0,20.0,110.0,948.0,985.0,23.3,23.3,23.299999999999997,1.0,5.0,20.862000000000023,1359.636,7.2,964.9,0.0,4.79,1.0,1.36,<built-in function id>,1.0,1.0000000000000002,Fe,Fe2O3,Fe-Fe2O3
127,0.2544097693351426,6868.322102745869,1747.3682418790381,62.0,0.0,15.0,236.0,861.0,262.0,11.791999999999994,11.792000000000002,11.792000000000002,1.0,15.0,7.538000000000011,933.9200000000001,0.7799999999999976,932.0,0.0,0.010000000000000009,0.0,0.10000000000000009,<built-in function id>,1.0,1.0000000000000007,La2FeMnO6,0,La2FeMnO6
128,0.2544097693351424,6868.322102745882,1747.3682418790404,62.0,0.0,15.0,236.0,861.0,262.0,11.792000000000002,11.792000000000009,11.792000000000002,1.0,50.0,5.942000000000007,206.0,0.5365000000000002,865.6,0.0,0.031500000000000083,0.0,0.10000000000000009,<built-in function id>,1.0,1.0000000000000007,La2FeMnO6,0,La2FeMnO6
129,0.1810063955593098,19070.85859502832,3451.947374507359,62.0,0.0,15.0,236.0,728.6,262.0,16.573999999999998,16.574000000000005,16.573999999999998,1.0,100.0,20.870000000000005,176.32700000000023,0.22199999999999953,122.37400000000002,0.0,0.020000000000000018,0.0,0.10000000000000009,<built-in function id>,1.0,1.0000000000000004,La2FeMnO6,0,La2FeMnO6
130,0.11461755941010163,75110.13398560142,8608.940244395364,62.0,0.0,15.0,236.0,485.0,262.0,26.174000000000007,26.174,26.174,1.0,250.0,1.0253000000000156,919.3,0.09087340000000133,510.4,0.0,0.0008749999999999591,1.0,0.10000000000000009,<built-in function id>,1.0,1.0000000000000002,La2FeMnO6,0,La2FeMnO6
131,0.07500000000000001,268082.3466666666,20106.176,1.0,227.0,9.999999999999996,50.0,40.00000000000006,858.0,40.0,40.0,40.0,1.0,5.0,40.43399999999997,107.0,31.810000000000006,13.0,0.0,0.0020000000000000018,0.0,2.0,<built-in function id>,1.0,1.0,FeVO4,Fe3O4,FeVO4-Fe3O4
132,0.07500000000000001,268082.3466666666,20106.176,1.0,227.0,9.999999999999996,50.0,40.00000000000006,858.0,40.0,40.0,40.0,1.0,5.0,40.43399999999997,450.0,31.810000000000006,78.0,0.0,0.006259999999999932,0.0,2.0,<built-in function id>,1.0,1.0,FeVO4,Fe3O4,FeVO4-Fe3O4
133,0.06818181818181819,356817.6034133333,24328.47296,221.0,0.0,20.0,29.999999999999986,740.0,730.0,44.0,44.0,44.0,1.0,300.0,0.002499999999940883,5250.0,0.0009099999999993003,650.0,0.0,0.0,1.0,0.0,<built-in function id>,1.0,1.0,LaFeO3,0,LaFeO3
134,0.06122448979591837,492806.5625466666,30171.83036,221.0,0.0,20.0,29.999999999999986,740.0,730.0,49.0,49.0,49.0,1.0,300.0,0.0034999999999740794,4750.0,0.0003630000000018896,254.0,0.0,0.0,1.0,0.0,<built-in function id>,1.0,1.0,LaFeO3,0,LaFeO3
135,0.046875,1098065.2919466665,51471.81056,221.0,0.0,20.0,29.999999999999986,740.0,730.0,64.0,64.0,64.0,1.0,300.0,0.0034999999999740794,1750.0,0.0002270000000024197,250.0,0.0,0.0,1.0,0.0,<built-in function id>,1.0,1.0,LaFeO3,0,LaFeO3
136,0.06818181818181819,356817.6034133333,24328.47296,221.0,0.0,20.0,29.999999999999986,740.0,730.0,44.0,44.0,44.0,1.0,10.0,69.37825999999995,1000.0,15.76778,2275.0,0.0,35.0,1.0,8.0,<built-in function id>,1.0,1.0,LaFeO3,0,LaFeO3
137,0.06122448979591837,492806.5625466666,30171.83036,221.0,0.0,20.0,29.999999999999986,740.0,730.0,49.0,49.0,49.0,1.0,10.0,55.04176000000001,1125.0,15.76778,2120.0,0.0,35.0,1.0,8.0,<built-in function id>,1.0,1.0,LaFeO3,0,LaFeO3
138,0.046875,1098065.2919466665,51471.81056,221.0,0.0,20.0,29.999999999999986,740.0,730.0,64.0,64.0,64.0,1.0,10.0,31.596900000000005,750.0,11.988600000000002,800.0,0.0,0.0,1.0,8.0,<built-in function id>,1.0,1.0,LaFeO3,0,LaFeO3
139,0.0792393026941363,227316.0345666307,18012.364070256,62.0,0.0,9.999999999999996,29.999999999999986,740.0,730.0,37.86,37.86,37.86,1.0,300.0,0.004500000000007276,5275.5,0.0036999999999984823,511.81,0.0,0.0,1.0,0.0,<built-in function id>,1.0,1.0,LaFeO3,0,LaFeO3
140,0.06976744186046512,333037.86150666664,23235.19964,62.0,0.0,9.999999999999996,29.999999999999986,740.0,730.0,43.0,43.0,43.0,1.0,10.0,0.004700000000013915,1063.17,0.0022500000000000853,1972.0,0.0,0.00014500000000006175,1.0,0.8,<built-in function id>,1.0,1.0,LaFeO3,0,LaFeO3
141,0.2521008403361345,7058.77155041333,1779.5222395999995,225.0,227.0,60.0,59.0,609.3,858.0,11.899999999999999,11.899999999999999,11.899999999999999,1.0,2.0,26.83200000000005,3257.5,10.093599999999999,1814.6,0.0,0.626774,1.0,5.0,<built-in function id>,1.0,1.0,Au,Fe3O4,Au-Fe3O4
142,0.2521008403361345,7058.77155041333,1779.5222395999995,225.0,227.0,60.0,59.0,627.7,858.0,11.899999999999999,11.899999999999999,11.899999999999999,1.0,2.0,12.596500000000106,1889.9099999999999,19.82866,1350.0,0.0,0.463974,1.0,5.0,<built-in function id>,1.0,1.0,Au,Fe3O4,Au-Fe3O4
143,0.28571428571428575,4849.044164999999,1385.44119,225.0,227.0,60.0,59.0,634.0,858.0,10.5,10.5,10.5,1.0,100.0,26.94720000000001,502.30999999999995,41.0239,502.0,0.0,0.77266,1.0,5.0,<built-in function id>,1.0,1.0,Au,Fe3O4,Au-Fe3O4
144,0.30612244897959195,3942.4525003733297,1206.8732143999994,227.0,0.0,60.0,29.999999999999986,858.0,858.0,9.799999999999997,9.800000000000004,9.799999999999997,1.0,200.0,35.47085999999996,181.0,0.01478800000000291,181.0,0.0,1.3638,1.0,5.0,<built-in function id>,1.0,1.0000000000000007,Fe3O4,0,Fe3O4
145,0.25000000000000006,7238.223359999999,1809.55584,227.0,0.0,30.0,29.439999999999998,192.60000000000002,250.0,12.0,12.0,12.0,1.0,150.0,2.6000000000000227,6000.0,0.8000000000000025,79.0,0.0,0.006000000000000005,1.0,6.0,<built-in function id>,1.0,1.0,Bi0.9Gd0.1Fe0.9Ti0.1O3,0,Bi0.9Gd0.1Fe0.9Ti0.1O3
146,0.03370786516853933,2952964.747613333,99538.13756,62.0,0.0,70.0,29.999999999999986,512.0,730.0,89.0,89.0,89.0,1.0,2.0,29.400000000000034,6088.8,1.0,149.24,0.0,0.0,1.0,0.20000000000000018,<built-in function id>,1.0,1.0,Nd0.78Sr0.22CoO3,0,Nd0.78Sr0.22CoO3
147,0.03370786516853933,2952964.747613333,99538.13756,62.0,0.0,70.0,29.999999999999986,740.0,730.0,89.0,89.0,89.0,1.0,8.0,21.625999999999976,8899.678499999998,1.6999999999999993,30.66999999999996,0.0,0.0,1.0,5.0,<built-in function id>,1.0,1.0,Nd0.78Sr0.22CoO3,0,Nd0.78Sr0.22CoO3
148,0.03333333333333334,3053625.4799999995,101787.516,62.0,0.0,70.0,29.999999999999986,740.0,730.0,90.0,90.0,90.0,1.0,10.0,20.399999999999977,6342.6,2.5359999999999996,402.9,0.0,0.0,1.0,5.0,<built-in function id>,1.0,1.0,Nd0.78Sr0.22CoO3,0,Nd0.78Sr0.22CoO3
149,0.03370786516853933,2952964.747613333,99538.13756,62.0,0.0,70.0,29.999999999999986,740.0,730.0,89.0,89.0,89.0,1.0,50.0,13.439999999999998,2142.85,3.33,1877.7820000000002,0.0,0.0,1.0,5.0,<built-in function id>,1.0,1.0,Nd0.78Sr0.22CoO3,0,Nd0.78Sr0.22CoO3
150,0.03370786516853933,2952964.747613333,99538.13756,62.0,0.0,70.0,29.999999999999986,740.0,730.0,89.0,89.0,89.0,1.0,75.0,10.099999999999966,2144.5,3.7680000000000007,1877.7820000000002,0.0,0.0,1.0,5.0,<built-in function id>,1.0,1.0,Nd0.78Sr0.22CoO3,0,Nd0.78Sr0.22CoO3
151,0.03370786516853933,2952964.747613333,99538.13756,62.0,0.0,70.0,29.999999999999986,740.0,730.0,89.0,89.0,89.0,1.0,100.0,8.600000000000023,1458.4,3.7680000000000007,1711.4,0.0,0.0,1.0,5.0,<built-in function id>,1.0,1.0,Nd0.78Sr0.22CoO3,0,Nd0.78Sr0.22CoO3
152,0.4451038575667654,1282.5311797042145,570.8595755360003,227.0,225.0,45.0,262.0,564.0,858.0,6.740000000000002,6.740000000000002,6.740000000000002,1.0,5.0,53.56,20799.999999999993,38.99000000000001,2800.0,0.0,0.006199999999999983,1.0,10.000000000000002,<built-in function id>,1.0,1.0,Fe3O4,CoO,Fe3O4-CoO
153,0.4451038575667654,1282.5311797042145,570.8595755360003,227.0,225.0,45.0,262.0,564.0,858.0,6.740000000000002,6.740000000000002,6.740000000000002,1.0,5.0,52.10000000000002,17600.0,38.989999999999995,2600.0,0.0,0.006199999999999983,1.0,10.000000000000002,<built-in function id>,1.0,1.0,Fe3O4,CoO,Fe3O4-CoO
