Repository: ai-chem/MagnetExchangeBias

# Tests_Git_Django_PostgreSQL
My small steps in programming
Start point 18.10.2023

1. Видео о том, как работать в репозитории в PyCram(https://youtu.be/9VKKZNqzPcE?si=LDJU6aA5hWqKczHg)
2. Попытки импортировать библиотеки в Modul_test

File: Data/Bias_data.csv (part 4 of 4)
link,id,space_group_core,space_group_shell,core,shell,h_range_max_koe,chemical formula,Tb,TN,Tc,c1,c2,x,y,z,shape,temperature_k,sat_em_g,coer_oe,mr (emu/g),exc_bias_oe,exc_dir,ver_shift_emu_g,ver_s_dir,fc_field_t
10.1016/j.jallcom.2015.05.276,931,,,CoO,Co2.25Fe0.75O4,70,CoO-Co2.25Fe0.75O4,,293,750,CoO,Co2.25Fe0.75O4,52,,,,5,33.47,5933,25.95,140,0,0.474,1,7
10.1016/j.jallcom.2015.05.276,932,,,CoO,Co2.25Fe0.75O4,70,CoO-Co2.25Fe0.75O4,,293,750,CoO,Co2.25Fe0.75O4,52,,,,5,32.76,5858,24.881,0,1,0,0,0
10.1016/j.jallcom.2015.05.276,933,227,227,Co0.77Fe0.23,Co1.3Fe0.7O4,70,Co0.77Fe0.23-Co1.3Fe0.7O4,300,291,1100,Co0.77Fe0.23,Co1.3Fe0.7O4,52,,,,5,32.91,5163,23.336,68,0,0.954,1,7
10.1016/j.jallcom.2015.05.276,934,227,227,Co0.77Fe0.23,Co1.3Fe0.7O4,70,Co0.77Fe0.23-Co1.3Fe0.7O4,300,291,1100,Co0.77Fe0.23,Co1.3Fe0.7O4,52,,,,5,32.9,5099,24.1695,0,1,0,0,0
10.1016/j.jallcom.2015.05.276,935,227,227,Co0.96Fe0.04,Co1.59Fe0.41O4,40,Co0.96Fe0.04-Co1.59Fe0.41O4,317,291,1100,Co0.96Fe0.04,Co1.59Fe0.41O4,50,,,,100,16.77,6733,10.818,120.479,0,0.137,1,7
10.1016/j.jallcom.2015.05.276,936,227,227,Co0.96Fe0.04,Co1.59Fe0.41O4,40,Co0.96Fe0.04-Co1.59Fe0.41O4,317,291,1100,Co0.96Fe0.04,Co1.59Fe0.41O4,50,,,,50,19.7,8727,0.726,17.453,0,0.726,1,7
10.1016/j.jallcom.2015.05.276,937,227,227,Co0.96Fe0.04,Co1.59Fe0.41O4,40,Co0.96Fe0.04-Co1.59Fe0.41O4,317,291,1100,Co0.96Fe0.04,Co1.59Fe0.41O4,50,,,,5,22.57,10211,,,,,,7
10.1016/j.jallcom.2015.05.276,938,227,227,Co0.96Fe0.04,Co0.99Fe1.01O4,30,Co0.96Fe0.04-Co0.99Fe1.01O4,317,291,1100,Co0.96Fe0.04,Co0.99Fe1.01O4,50,,,,250,27.16,1782,14.6925,64.1,0,0.9275,1,7
10.1016/j.jallcom.2015.05.276,939,227,227,Co0.96Fe0.04,Co0.99Fe1.01O4,30,Co0.96Fe0.04-Co0.99Fe1.01O4,317,291,1100,Co0.96Fe0.04,Co0.99Fe1.01O4,50,,,,200,28.33,2867,16.412,238.804,0,1.456,1,7
10.1016/j.jallcom.2015.05.276,940,227,227,Co0.96Fe0.04,Co0.99Fe1.01O4,30,Co0.96Fe0.04-Co0.99Fe1.01O4,317,291,1100,Co0.96Fe0.04,Co0.99Fe1.01O4,50,,,,150,29.01,4455,18.662,414.609,0,1.322,1,7
10.1016/j.jallcom.2015.05.276,941,227,227,Co0.96Fe0.04,Co0.99Fe1.01O4,30,Co0.96Fe0.04-Co0.99Fe1.01O4,317,291,1100,Co0.96Fe0.04,Co0.99Fe1.01O4,50,,,,100,29.68,6505,21.309,696.718,0,1.985,1,7
10.1016/j.jallcom.2015.05.276,942,227,227,Co0.96Fe0.04,Co0.99Fe1.01O4,30,Co0.96Fe0.04-Co0.99Fe1.01O4,317,291,1100,Co0.96Fe0.04,Co0.99Fe1.01O4,50,,,,50,29.98,8406,23.7985,897.531,0,1.0755,1,7
10.1016/j.jallcom.2015.05.276,943,227,227,Co0.96Fe0.04,Co0.99Fe1.01O4,30,Co0.96Fe0.04-Co0.99Fe1.01O4,317,291,1100,Co0.96Fe0.04,Co0.99Fe1.01O4,50,,,,5,34.67,9279,,,0,,,7
10.1016/j.jmmm.2016.12.018,944,225,14,Ca,La2CoMnO6,75,Ca-La2CoMnO6,,,430,Ca,La2CoMnO6,,,,,5,,3904.9,2.375,514.248,0,0.307,1,0
10.1016/j.jmmm.2016.12.018,945,225,14,Ca,La2CoMnO6,75,Ca-La2CoMnO6,,,430,Ca,La2CoMnO6,,,,,5,,3790.433,2.2275,4704.708,0,3.0455,1,0.5
10.1016/j.jmmm.2016.12.018,946,225,14,Ca,La2CoMnO6,75,Ca-La2CoMnO6,,,430,Ca,La2CoMnO6,,,,,5,,3695.2455,2.2615,5142.8485,0,3.4665,1,1
10.1016/j.jmmm.2016.12.018,947,225,14,Ca,La2CoMnO6,75,Ca-La2CoMnO6,,,430,Ca,La2CoMnO6,,,,,5,,4114.239,2.693,5676.126,0,3.988,1,3
10.1016/j.jmmm.2016.12.018,948,225,14,Ca,La2CoMnO6,75,Ca-La2CoMnO6,,,430,Ca,La2CoMnO6,,,,,5,,4247.571,2.841,5618.984,0,4.114,1,5
10.1016/j.jmmm.2016.12.018,949,225,14,Ca,La2CoMnO6,75,Ca-La2CoMnO6,,,430,Ca,La2CoMnO6,,,,,5,,4304.713,2.943,5561.842,0,4.011,1,7
10.1063/1.4867523,950,62,161,Sm0.5Ca0.5MnO3,CO,70,Sm0.5Ca0.5MnO3-CO,275,270,,Sm0.5Ca0.5MnO3,CO,150,150,150,1,5,,2552.3,0.5185,1205,0,0.3195,1,7
10.1063/1.4867523,951,62,161,Sm0.5Ca0.5MnO3,CO,70,Sm0.5Ca0.5MnO3-CO,275,270,,Sm0.5Ca0.5MnO3,CO,17,17,17,1,5,,1756.1,1.447,790,0,0.699,1,7
10.1063/1.4867523,952,62,161,Sm0.5Ca0.5MnO3,CO,70,Sm0.5Ca0.5MnO3-CO,275,270,,Sm0.5Ca0.5MnO3,CO,1000,1000,1000,1,5,,3112.5,0.935,1122,0,0.557,1,7
10.1063/1.4867523,953,62,161,Sm0.5Ca0.5MnO3,CO,70,Sm0.5Ca0.5MnO3-CO,275,270,,Sm0.5Ca0.5MnO3,CO,17,17,17,1,5,,1123.21,0.73,0,1,0,0,0
10.1063/1.4867523,954,62,161,Sm0.5Ca0.5MnO3,CO,70,Sm0.5Ca0.5MnO3-CO,275,270,,Sm0.5Ca0.5MnO3,CO,17,17,17,1,5,,1270.137,0.9015,794.114,0,0.5575,1,1
10.1063/1.4867523,955,62,161,Sm0.5Ca0.5MnO3,CO,70,Sm0.5Ca0.5MnO3-CO,275,270,,Sm0.5Ca0.5MnO3,CO,17,17,17,1,5,,1374.4,1.172,834.122,0,0.721,1,3
10.1063/1.4867523,956,62,161,Sm0.5Ca0.5MnO3,CO,70,Sm0.5Ca0.5MnO3-CO,275,270,,Sm0.5Ca0.5MnO3,CO,17,17,17,1,5,,1402.836,1.3605,777.251,0,0.7625,1,5
10.1063/1.4867523,957,62,161,Sm0.5Ca0.5MnO3,CO,70,Sm0.5Ca0.5MnO3-CO,275,270,,Sm0.5Ca0.5MnO3,CO,150,150,150,1,5,,1628.05,0.4625,0,1,0,0,0
10.1063/1.4867523,958,62,161,Sm0.5Ca0.5MnO3,CO,70,Sm0.5Ca0.5MnO3-CO,275,270,,Sm0.5Ca0.5MnO3,CO,150,150,150,1,5,,1727.2185,0.483,520.6185,0,0.137,1,0.5
10.1063/1.4867523,959,62,161,Sm0.5Ca0.5MnO3,CO,70,Sm0.5Ca0.5MnO3-CO,275,270,,Sm0.5Ca0.5MnO3,CO,150,150,150,1,5,,1739.615,0.502,731.249,0,0.213,1,1
10.1063/1.4867523,960,62,161,Sm0.5Ca0.5MnO3,CO,70,Sm0.5Ca0.5MnO3-CO,275,270,,Sm0.5Ca0.5MnO3,CO,150,150,150,1,5,,1673.497,0.56,731.249,0,0.372,1,3
10.1063/1.4867523,961,62,161,Sm0.5Ca0.5MnO3,CO,70,Sm0.5Ca0.5MnO3-CO,275,270,,Sm0.5Ca0.5MnO3,CO,150,150,150,1,5,,1674.5,0.613,1162.12,0,0.425,1,5
10.1063/1.4867523,962,62,161,Sm0.5Ca0.5MnO3,CO,70,Sm0.5Ca0.5MnO3-CO,275,270,,Sm0.5Ca0.5MnO3,CO,1000,1000,1000,1,5,,3078.165,0.626,0,1,0,0,0
10.1063/1.4867523,963,62,161,Sm0.5Ca0.5MnO3,CO,70,Sm0.5Ca0.5MnO3-CO,275,270,,Sm0.5Ca0.5MnO3,CO,1000,1000,1000,1,5,,3099.49,0.638,241.702,0,0.07,1,0.5
10.1063/1.4867523,964,62,161,Sm0.5Ca0.5MnO3,CO,70,Sm0.5Ca0.5MnO3-CO,275,270,,Sm0.5Ca0.5MnO3,CO,1000,1000,1000,1,5,,3049.729,0.638,405.171,0,0.113,1,1
10.1063/1.4867523,965,62,161,Sm0.5Ca0.5MnO3,CO,70,Sm0.5Ca0.5MnO3-CO,275,270,,Sm0.5Ca0.5MnO3,CO,1000,1000,1000,1,5,,2950.1,0.6535,831.64,0,0.2295,1,3
10.1063/1.4867523,966,62,161,Sm0.5Ca0.5MnO3,CO,70,Sm0.5Ca0.5MnO3-CO,275,270,,Sm0.5Ca0.5MnO3,CO,1000,1000,1000,1,5,,2865,0.669,1088,0,0.303,1,5
10.1039/D3NA01108A,967,227,,Fe3O4,CoO,70,Fe3O4-CoO,93,293,,Fe3O4,CoO,10.1,10.1,10.1,1,10,69,400,,0,1,0,0,7
10.1039/D3NA01108A,968,227,,Fe3O4,CoO,70,Fe3O4-CoO,266,293,,Fe3O4,CoO,16,16,16,1,10,68,19800,41.67,5300,0,11.67,1,7
10.1039/D3NA01108A,969,227,,Fe3O4,CoO,70,Fe3O4-CoO,315,293,,Fe3O4,CoO,14.8,14.8,14.8,1,10,68.8,18500,50.5,2800,0,4.5,1,7
10.1039/D3NA01108A,970,227,,Fe3O4,CoO,70,Fe3O4-CoO,343,293,,Fe3O4,CoO,15.7,15.7,15.7,1,10,68.9,17900,50,900,0,3.67,1,7
10.1039/D3NA01108A,971,227,,Fe3O4,CoO,70,Fe3O4-CoO,343,293,,Fe3O4,CoO,16.4,16.4,16.4,1,10,68.8,15800,51.5,500,0,1.9,1,7
10.1039/D3NA01108A,972,227,,Fe3O4,CoO,70,Fe3O4-CoO,266,293,,Fe3O4,CoO,10.1,10.1,10.1,1,10,58.67,400,,,1,,0,0
10.1039/D3NA01108A,973,227,,Fe3O4,CoO,70,Fe3O4-CoO,266,293,,Fe3O4,CoO,16,16,16,1,10,39.668,16400,15.5,2002,0,0.83,1,0
10.1039/D3NA01108A,974,227,,Fe3O4,CoO,70,Fe3O4-CoO,266,293,,Fe3O4,CoO,14.8,14.8,14.8,1,10,50.335,17500,37.5,100,0,0.832,1,0
10.1039/D3NA01108A,975,227,,Fe3O4,CoO,70,Fe3O4-CoO,266,293,,Fe3O4,CoO,15.7,15.7,15.7,1,10,54.667,17200,42.5,926,0,1.5,1,0
10.1039/D3NA01108A,976,227,,Fe3O4,CoO,70,Fe3O4-CoO,266,293,,Fe3O4,CoO,16.4,16.4,16.4,1,10,70.67,15000,46.67,602,0,0.67,1,0
10.1021/nl2034514,977,225,227,FeO,Fe3O4,20,FeO-Fe3O4,266,200,,FeO,Fe3O4,32,32,32,3,2,24.144,790.261,2.65,48.339,0,0.22,1,0
10.1021/nl2034514,978,225,227,FeO,Fe3O4,20,FeO-Fe3O4,266,200,,FeO,Fe3O4,32,32,32,1,2,29.41,790,4.275,49,0,2.035,1,0
10.1021/nl2034514,979,225,227,FeO,Fe3O4,20,FeO-Fe3O4,266,200,,FeO,Fe3O4,32,32,32,5,2,48.16,605,7.811,8,0,1.587,1,0
10.1021/nl2034514,980,225,227,FeO,Fe3O4,20,FeO-Fe3O4,266,200,,FeO,Fe3O4,32,32,32,1,2,29.5,887.25,4.1,42.75,1,0.323,1,0
10.1021/nl2034514,981,225,227,FeO,Fe3O4,20,FeO-Fe3O4,266,200,,FeO,Fe3O4,32,32,32,1,2,32,2334.3,9,2334.3,0,9,1,1
10.1021/nl2034514,982,225,227,FeO,Fe3O4,20,FeO-Fe3O4,266,200,,FeO,Fe3O4,32,32,32,3,2,27.42,690.8,2.532,20.822,1,0.65,1,0
10.1021/nl2034514,983,225,227,FeO,Fe3O4,20,FeO-Fe3O4,266,200,,FeO,Fe3O4,32,32,32,3,2,25.07,2368.5,6.7,1499.18,0,3.759,1,1
10.1021/nl2034514,984,225,227,FeO,Fe3O4,20,FeO-Fe3O4,266,200,,FeO,Fe3O4,32,32,32,5,2,48.65,594.963,8.066,7.963,0,1.482,1,0
10.1021/nl2034514,985,225,227,FeO,Fe3O4,20,FeO-Fe3O4,266,200,,FeO,Fe3O4,32,32,32,5,2,50.5,595,12.9225,310.088,0,6.8295,1,1
10.48550/arXiv.1207.3350,986,87,0,MnO2,0,40,MnO2,42.14,40,140,MnO2,0,587.27,86.3,0,6,5,,211.7645,0.037,2423.5295,0,0.389,1,0.1
10.48550/arXiv.1207.3350,987,87,0,MnO2,0,40,MnO2,42.14,40,140,MnO2,0,587.27,86.3,0,6,5,,,,,0,,1,0.5
10.48550/arXiv.1207.3350,988,87,0,MnO2,0,40,MnO2,42.14,40,140,MnO2,0,587.27,86.3,0,6,5,0.53,294.12,0.044,2858.934,0,0.451,1,1
10.48550/arXiv.1207.3350,989,87,0,MnO2,0,40,MnO2,42.14,40,140,MnO2,0,587.27,86.3,0,6,5,3.3,2000.135,0.324,1340.891,0,0.213,1,2
10.48550/arXiv.1207.3350,990,87,0,MnO2,0,40,MnO2,42.14,40,140,MnO2,0,587.27,86.3,0,6,5,4.353,2941.27,0.4745,400.094,0,0.0575,1,3
10.48550/arXiv.1207.3350,991,87,0,MnO2,0,40,MnO2,42.14,40,140,MnO2,0,587.27,86.3,0,6,5,6.77,3364.891,0.537,70.437,0,0.019,1,5
10.48550/arXiv.1207.3350,992,87,0,MnO2,0,20,MnO2,42.14,40,140,MnO2,0,587.27,86.3,0,6,5,3.475,1986.65,0.329,1291.25,0,0.224,1,2
10.48550/arXiv.1207.3350,993,87,0,MnO2,0,20,MnO2,42.14,40,140,MnO2,0,587.27,86.3,0,6,10,3.1,2466.65,0.3815,146.65,0,0.0225,1,2
10.48550/arXiv.1207.3350,994,87,0,MnO2,0,20,MnO2,42.14,40,140,MnO2,0,587.27,86.3,0,6,20,2.658,1893.5,0.2985,25.1,0,0.0005,0,2
10.48550/arXiv.1207.3350,995,87,0,MnO2,0,20,MnO2,42.14,40,140,MnO2,0,587.27,86.3,0,6,30,2.171,960.1,0.123,53.9,1,0.017,0,2
10.1088/0957-4484/24/15/155703,996,141,166,Mn3O4,MnO,50,Mn3O4-MnO,95,120,,Mn3O4,MnO,50,50,50,6,5,5.3,5241,0.073,4099.9,0,0,0,1
10.1088/0957-4484/24/15/155703,997,141,166,Mn3O4,MnO,50,Mn3O4-MnO,95,120,,Mn3O4,MnO,50,50,50,6,15,5.6,1804,0.2445,1175.27,0,0.0755,1,1
10.1088/0957-4484/24/15/155703,998,141,166,Mn3O4,MnO,50,Mn3O4-MnO,95,120,,Mn3O4,MnO,50,50,50,6,30,5.7,500,0.51,178.46,0,0.277,1,1
10.1088/0953-8984/22/2/026004,999,221,225,FeCo,MgO,20,FeCo-MgO,,,950,FeCo,MgO,98,98,98,1,10,230.231,717.3,28.43,44.2,0,2.07,1,2
10.1088/0953-8984/22/2/026004,1000,221,225,FeCo,MgO,20,FeCo-MgO,,,950,FeCo,MgO,98,98,98,1,10,176.74,571.14,8.5,125,0,0,0,2
10.1088/0953-8984/22/2/026004,1001,221,225,FeCo,MgO,20,FeCo-MgO,,,950,FeCo,MgO,98,98,98,1,10,230.5,175,28.4,11,1,2,0,2
10.1088/0953-8984/22/2/026004,1002,225,,MgO,MgCo,10,MgO-MgCo,,,1388,MgO,MgCo,98,98,98,1,10,175.15,1279,71.425,386,0,18.63,1,2
10.1016/j.jmmm.2015.07.060,1003,194,225,Ni,NiO,5,Ni-NiO,60,796,720,Ni,NiO,9,9,9,1,80,5.7,2185.68,0.307,699.84,0,0.1,1,8
10.1016/j.jmmm.2015.07.060,1004,194,225,Ni,NiO,5,Ni-NiO,75,796,,Ni,NiO,11,11,11,1,80,31.85,654.615,7.414,220.205,0,2.241,1,8
10.1016/j.ssc.2016.01.006,1005,194,225,Ni,NiO,2,Ni–NiO,60,796,720,Ni,NiO,5,5,5,1,2,141.5,301.6925,44,27.4005,0,5,1,0.1
10.1016/j.ssc.2016.01.006,1006,194,225,Ni,NiO,2,Ni–NiO,60,796,720,Ni,NiO,5,5,5,1,2,138,310.131,43.25,158.175,0,21.727,1,2
10.1016/j.ssc.2016.01.006,1007,194,225,Ni,NiO,2,Ni–NiO,60,796,720,Ni,NiO,5,5,5,1,2,130,314.35,34.25,390.766,0,44.762,1,5
10.1016/j.ssc.2016.01.006,1008,194,225,Ni,NiO,3,Ni–NiO,60,796,720,Ni,NiO,5,5,5,1,2,11.563,490.235,6.72,37.651,0,0.26,1,0.1
10.1016/j.ssc.2016.01.006,1009,194,225,Ni,NiO,3,Ni–NiO,60,796,720,Ni,NiO,10.1,10.1,10.1,1,2,19.792,477.665,8.959,133.685,0,2.709,1,0.1
10.1016/j.ssc.2016.01.006,1010,194,225,Ni,NiO,3,Ni–NiO,60,796,720,Ni,NiO,16.8,16.8,16.8,1,2,25.834,494.425,14.5,201.014,0,3.875,1,0.1
10.1016/j.jallcom.2016.05.191,1011,221,225,Ni3Al,NiO,3,Ni3Al-NiO,,796,200,Ni3Al,NiO,6,52,0,6,12,8.93,31,0.8,31,1,0.73,0,0
10.1016/j.jallcom.2016.05.191,1012,221,225,Ni3Al,NiO,3,Ni3Al-NiO,,796,200,Ni3Al,NiO,6,52,0,6,12,8.786,32,0.8135,32,0,0.8135,1,0.2
10.1021/acs.chemmater.6b00623,1013,,,Co0.3Fe0.7O,Co0.6Fe2.4O4,120,Co0.3Fe0.7O-Co0.6Fe2.4O4 ,115,,1073,Co0.3Fe0.7O,Co0.6Fe2.4O4,6,6,6,1,10,,13500,,0,1,0,0,0
10.1021/acs.chemmater.6b00623,1014,,,Co0.3Fe0.7O,Co0.6Fe2.4O4,120,Co0.3Fe0.7O-Co0.6Fe2.4O4 ,179,223,,Co0.3Fe0.7O,Co0.6Fe2.4O4,9,9,9,1,10,,13700,,0,1,0,0,0
10.1021/acs.chemmater.6b00623,1015,,,Co0.3Fe0.7O,Co0.6Fe2.4O4,120,Co0.3Fe0.7O-Co0.6Fe2.4O4,300,217,,Co0.3Fe0.7O,Co0.6Fe2.4O4,15,15,15,1,10,,12400,,0,1,0,0,0
10.1021/acs.chemmater.6b00623,1016,,,Co0.3Fe0.7O,Co0.6Fe2.4O4,120,Co0.3Fe0.7O-Co0.6Fe2.4O4,380,227,,Co0.3Fe0.7O,Co0.6Fe2.4O4,18,18,18,1,10,,1600,,0,1,0,0,0
10.1021/acs.chemmater.6b00623,1017,,,Co0.3Fe0.7O,Co0.6Fe2.4O4,120,Co0.3Fe0.7O-Co0.6Fe2.4O4,115,,1073,Co0.3Fe0.7O,Co0.6Fe2.4O4,6,6,6,1,,,15000,,3200,0,,1,12
10.1021/acs.chemmater.6b00623,1018,,,Co0.3Fe0.7O,Co0.6Fe2.4O4,120,Co0.3Fe0.7O-Co0.6Fe2.4O4,179,223,,Co0.3Fe0.7O,Co0.6Fe2.4O4,9,9,9,1,,,19300,,8600,0,,1,12
10.1021/acs.chemmater.6b00623,1019,,,Co0.3Fe0.7O,Co0.6Fe2.4O4,120,Co0.3Fe0.7O-Co0.6Fe2.4O4,300,217,,Co0.3Fe0.7O,Co0.6Fe2.4O4,15,15,15,1,,,16200,,5500,0,,1,12
10.1021/acs.chemmater.6b00623,1020,,,Co0.3Fe0.7O,Co0.6Fe2.4O4,120,Co0.3Fe0.7O-Co0.6Fe2.4O4,380,227,,Co0.3Fe0.7O,Co0.6Fe2.4O4,18,18,18,1,,,16300,,5500,0,,1,12
10.1021/acs.jpcc.5b12332,1021,225,227,NiO,CoFe2O4,40,NiO-CoFe2O4,200,796,793,NiO,CoFe2O4,35,35,35,1,5,24.77,5087.35,13,969.35,0,5.8,1,0
10.1021/acs.jpcc.5b12332,1022,225,227,NiO,CoFe2O4,40,NiO-CoFe2O4,200,796,793,NiO,CoFe2O4,35,35,35,1,5,25.75,1820.15,8.665,178.96,0,3.445,1,2
10.1021/acs.jpcc.5b12332,1023,225,227,NiO,CoFe2O4,40,NiO-CoFe2O4,200,796,793,NiO,CoFe2O4,35,35,35,1,5,26,790.835,4.44,15.329,0,1.469,1,4
10.1021/acs.jpcc.5b12332,1024,225,227,NiO,CoFe2O4,40,NiO-CoFe2O4,200,796,793,NiO,CoFe2O4,35,35,35,1,5,39.143,10731.71,23.9,48.783,0,0,0,0
10.1021/acs.jpcc.5b12332,1025,225,227,NiO,CoFe2O4,40,NiO-CoFe2O4,200,796,793,NiO,CoFe2O4,35,35,35,1,5,46,10146.46,28.5,195.12,0,1.674,1,2
10.1021/acs.jpcc.5b12332,1026,225,227,NiO,CoFe2O4,40,NiO-CoFe2O4,200,796,793,NiO,CoFe2O4,35,35,35,1,5,46,10268.32,29.14,318.057,0,0.002,1,4
10.1557/adv.2016.324,1027,167,,Cr2O3,Mn0.30Cr1.7O3,5,Cr2O3-Mn0.30Cr1.7O3,,310,71,Cr2O3,Mn0.30Cr1.7O3,31.9,31.9,31.9,1,5,0.205,42,0.0095,294,0,0.0625,1,0.5
10.1557/adv.2016.324,1028,167,,Cr2O3,Mn0.30Cr1.7O3,5,Cr2O3-Mn0.30Cr1.7O3,,310,71,Cr2O3,Mn0.30Cr1.7O3,31.9,31.9,31.9,1,5,,,,0,1,0,1,2
10.1063/1.4947769,1029,225,225,NiO,Ni,,NiO-Ni,190,796,,NiO,Ni,10,10,10,1,5,,10131.746,,2237.119,0,,1,2
10.1063/1.4947769,1030,225,225,NiO,Ni,,NiO-Ni,190,796,,NiO,Ni,25,25,25,1,5,,5105.1925,,789.1415,0,,1,2
10.1063/1.4947769,1031,225,225,NiO,Ni,,NiO-Ni,190,796,,NiO,Ni,70,70,70,1,5,,658.41,,77.09,0,,1,2
10.1007/s10948-016-3521-3,1032,62,217,Fe0.95O3,Mn0.05,15,Fe0.95O3-Mn0.05,,525,,Fe0.95O3,Mn0.05,,,,,608,0.33,981.6,0.137,470,0,0,0,0
10.1007/s10948-016-3521-3,1033,62,217,Fe0.95O3,Mn0.05,15,Fe0.95O3-Mn0.05,,525,,Fe0.95O3,Mn0.05,,,,,608,0.3165,322,0.0925,0,1,0.0045,1,0.2
10.1007/s10948-016-3521-3,1034,62,217,Fe0.85O3,Mn0.15,15,"Fe0.85O3-Mn0.15
",,462,,Fe0.85O3,Mn0.15,,,,,573,0.325,2055.3,0.151,299.83,1,0,0,0
10.1007/s10948-016-3521-3,1035,62,217,Fe0.85O3,Mn0.15,15,"Fe0.85O3-Mn0.15
",,467,,Fe0.85O3,Mn0.15,,,,,573,0.239,445.81,0.04,137.555,1,0.005,1,0.2
10.1007/s10948-016-3521-3,1036,62,217,Fe0.75O3,Mn0.25,,Fe0.75O3-Mn0.25,,456,,Fe0.75O3,Mn0.25,,,,,453,,3228.7,0.1635,1028.7,0,0.0385,1,0.2
10.1007/s10948-016-3521-3,1037,62,217,Fe0.75O3,Mn0.25,,Fe0.75O3-Mn0.25,,456,,Fe0.75O3,Mn0.25,,,,,458,,2671.467,0.165,471.281,0,0.021,1,0.2
10.1007/s10948-016-3521-3,1038,62,217,Fe0.75O3,Mn0.25,,Fe0.75O3-Mn0.25,,456,,Fe0.75O3,Mn0.25,,,,,463,,2200,0.156,200,0,0.011,1,0.2
10.1007/s10948-016-3521-3,1039,62,217,Fe0.75O3,Mn0.25,,Fe0.75O3-Mn0.25,,456,,Fe0.75O3,Mn0.25,,,,,468,,1743.8,0.141,29.5,0,0.005,1,0.2
10.1007/s10948-016-3521-3,1040,62,217,Fe0.75O3,Mn0.25,,Fe0.75O3-Mn0.25,,456,,Fe0.75O3,Mn0.25,,,,,473,,1000,0.1135,0,0,0.005,0,0.2
10.1007/s10948-016-3521-3,1041,62,217,Fe0.75O3,Mn0.25,,Fe0.75O3-Mn0.25,,456,,Fe0.75O3,Mn0.25,,,,,478,,528.75,0.0645,13.75,1,0,0,0.2
10.1007/s10948-016-3521-3,1042,62,217,Fe0.7O3,Mn0.3,,Fe0.7O3-Mn0.3,,456,,Fe0.7O3,Mn0.3,,,,,413,,3880,0.147,1278.77,0,0.038,1,0.2
10.1007/s10948-016-3521-3,1043,62,217,Fe0.7O3,Mn0.3,,Fe0.7O3-Mn0.3,,456,,Fe0.7O3,Mn0.3,,,,,418,,3360,0.156,760,0,0.022,1,0.2
10.1007/s10948-016-3521-3,1044,62,217,Fe0.7O3,Mn0.3,,Fe0.7O3-Mn0.3,,456,,Fe0.7O3,Mn0.3,,,,,423,,2760.3,0.149,400.3,0,0.015,1,0.2
10.1007/s10948-016-3521-3,1045,62,217,Fe0.7O3,Mn0.3,,Fe0.7O3-Mn0.3,,456,,Fe0.7O3,Mn0.3,,,,,428,,2360,0.143,200,0,0.005,1,0.2
10.1007/s10948-016-3521-3,1046,62,217,Fe0.7O3,Mn0.3,,Fe0.7O3-Mn0.3,,456,,Fe0.7O3,Mn0.3,,,,,433,,1820,0.133,100,0,0.007,1,0.2
10.1007/s10948-016-3521-3,1047,62,217,Fe0.7O3,Mn0.3,,Fe0.7O3-Mn0.3,,456,,Fe0.7O3,Mn0.3,,,,,438,,1360,0.117,40,0,0.002,1,0.2
10.1016/j.jallcom.2016.02.250,1048,141,167,CuCr2O4,Cr2O3,50,CuCr2O4-Cr2O3,,310,130,CuCr2O4,Cr2O3,150,150,150,1,10,4.45,5296.465,0.825,349.908,0,0,0,0
10.1016/j.jallcom.2016.02.250,1049,141,167,CuCr2O4,Cr2O3,50,CuCr2O4-Cr2O3,,310,130,CuCr2O4,Cr2O3,150,150,150,1,10,4.45,5914.996,1.11,886.911,0,0.223,1,3
10.1088/1361-6528/abc386,1050,227,0,Fe3O4,0,50,Fe3O4,28.5,858,838,Fe3O4,0,8.5,8.5,8.5,1,5,80,400,26,0,1,0,0,
10.1088/1361-6528/abc386,1051,227,227,Fe3O4,Zn0.4Co0.6Fe2O4,50,Fe3O4-Zn0.4Co0.6Fe2O4,164.8,800,858,Fe3O4,Zn0.4Co0.6Fe2O4,10.4,10.4,10.4,3,5,97,5400,77.35,178,0,0.35,1,
10.1088/1361-6528/abc386,1052,227,227,Fe3O4,Zn0.5Co0.5Fe2O4,50,Fe3O4-Zn0.5Co0.5Fe2O4,127.1,800,858,Fe3O4,Zn0.5Co0.5Fe2O4,10.9,10.9,10.9,3,5,99,4400,70.45,65,0,3.31,1,
10.1088/1361-6528/abc386,1053,227,227,Fe3O4,Zn0.6Co0.4Fe2O4,50,Fe3O4-Zn0.6Co0.4Fe2O4,153.5,800,858,Fe3O4,Zn0.6Co0.4Fe2O4,10.5,10.5,10.5,3,5,97,3700,73.2,55,0,0.54,1,
10.1088/1361-6528/abc386,1054,227,227,Fe3O4,Zn0.68Co0.32Fe2O4,50,Fe3O4-Zn0.68Co0.32Fe2O4,130.3,800,858,Fe3O4,Zn0.68Co0.32Fe2O4,10.7,10.7,10.7,3,5,87,3300,59,49,0,,1,
10.1088/1361-6528/abc386,1055,227,227,Fe3O4,Zn0.75Co0.25Fe2O4,50,Fe3O4-Zn0.75Co0.25Fe2O4,106.8,800,858,Fe3O4,Zn0.75Co0.25Fe2O4,10.9,10.9,10.9,3,5,89,1972.9,61.5,90.9,0,0.9,1,
10.1088/1361-6528/abc386,1056,227,227,Fe3O4,Zn0.82Co0.18Fe2O4,50,Fe3O4-Zn0.82Co0.18Fe2O4,99.3,800,858,Fe3O4,Zn0.82Co0.18Fe2O4,11,11,11,3,5,99.3,1800,60.825,82,1,0,0,
10.1088/2053-1591/abce87,1057,227,225,Fe3O4,Ag,15,Fe3O4-Ag,300,198,,Fe3O4,Ag,11,11,11,1,,53,157,12.5,8.3,0,0.74,1,
10.1016/j.matpr.2019.12.230,1058,92,167,Fe2O3,Fe2O3,50,Fe2O3-Fe2O3,200,948,850,Fe2O3,Fe2O3,20,20,20,1,30,40.235,368.8,12.7,9.9,0,0,0,0
10.1016/j.matpr.2019.12.230,1059,92,167,Fe2O3,Fe2O3,50,Fe2O3-Fe2O3,200,948,850,Fe2O3,Fe2O3,20,20,20,1,30,40.235,350.775,14,14.775,0,1,1,1
10.1016/j.matpr.2019.12.230,1060,92,167,Fe2O3,Fe2O3,50,Fe2O3-Fe2O3,200,948,850,Fe2O3,Fe2O3,20,20,20,1,30,40.235,296.7,11.675,9.85,0,0.5,1,2
10.1016/j.matpr.2019.12.230,1061,92,167,Fe2O3,Fe2O3,50,Fe2O3-Fe2O3,200,948,850,Fe2O3,Fe2O3,20,20,20,1,30,40.5,394.21,13.673,10.61,0,0.3,1,3
10.1016/j.matpr.2019.12.230,1062,92,167,Fe2O3,Fe2O3,50,Fe2O3-Fe2O3,200,948,850,Fe2O3,Fe2O3,20,20,20,1,30,41,394.21,13.673,12.31,0,0.3,1,4
10.1016/j.matpr.2019.12.230,1063,92,167,Fe2O3,Fe2O3,50,Fe2O3-Fe2O3,200,948,850,Fe2O3,Fe2O3,20,20,20,1,200,39,630.35,3.985,84.776,0,0.585,0,0
10.1016/j.matpr.2019.12.230,1064,92,167,Fe2O3,Fe2O3,50,Fe2O3-Fe2O3,200,948,850,Fe2O3,Fe2O3,20,20,20,1,200,39,727.065,5.075,51.077,0,0.437,0,1
10.1016/j.matpr.2019.12.230,1065,92,167,Fe2O3,Fe2O3,50,Fe2O3-Fe2O3,200,948,850,Fe2O3,Fe2O3,20,20,20,1,200,39,599.9095,4.275,110.8525,0,0.725,1,2
10.1016/j.matpr.2019.12.230,1066,92,167,Fe2O3,Fe2O3,50,Fe2O3-Fe2O3,200,948,850,Fe2O3,Fe2O3,20,20,20,1,200,39,519.4865,3.5,69.4235,0,0.6,1,3
10.1016/j.matpr.2019.12.230,1067,92,167,Fe2O3,Fe2O3,50,Fe2O3-Fe2O3,200,948,850,Fe2O3,Fe2O3,20,20,20,1,200,39,517.314,3.478,30.414,0,0.289,1,4
10.1039/D1RA01902C,1068,225,225,Fe3O4,NiO,15,Fe3O4-NiO,289,523,858,Fe3O4,NiO,50.17,50.17,50.17,1,250,42.9,66.89,3.003,16.68,0,,,
10.1039/D1RA01902C,1069,225,225,Fe3O4,NiO,15,Fe3O4-NiO,289,523,858,Fe3O4,NiO,50.17,50.17,50.17,1,220,43.29,73.79,3.20346,54.23,0,,,
10.1039/D1RA01902C,1070,225,225,Fe3O4,NiO,15,Fe3O4-NiO,289,523,858,Fe3O4,NiO,50.17,50.17,50.17,1,200,43.65,82.09,3.492,13.35,0,,,
10.1039/D1RA01902C,1071,225,225,Fe3O4,NiO,15,Fe3O4-NiO,289,523,858,Fe3O4,NiO,50.17,50.17,50.17,1,160,44.29,100.23,4.429,11.49,1,,,
10.1039/D1RA01902C,1072,225,225,Fe3O4,NiO,15,Fe3O4-NiO,289,523,858,Fe3O4,NiO,50.17,50.17,50.17,1,120,44.8,123.11,5.376,32.66,1,,,
10.1039/D1RA01902C,1073,225,225,Fe3O4,NiO,15,Fe3O4-NiO,289,523,858,Fe3O4,NiO,50.17,50.17,50.17,1,60,45.18,146.18,5.8734,101.63,1,,,
10.1007/s00339-020-04176-z,1074,221,167,FeCo,Fe2O3,10,FeCo-Fe2O3,30,960,1390,FeCo,Fe2O3,200,200,200,3,300,206.45,235.5,16,11.5,0,5,1,0.5
10.1007/s00339-020-04176-z,1075,221,167,FeCo,Fe2O3,10,FeCo-Fe2O3,30,960,1390,FeCo,Fe2O3,200,200,200,3,15,213,152.845,19.5,15.405,0,1.9,1,0.5
10.1007/s00339-020-04176-z,1076,221,167,FeCo,Fe2O3,10,FeCo-Fe2O3,30,960,1390,FeCo,Fe2O3,200,200,200,3,300,135.1325,90.314,17.5,6.544,0,6.5,1,0.5
10.1007/s00339-020-04176-z,1077,221,167,FeCo,Fe2O3,10,FeCo-Fe2O3,30,960,1390,FeCo,Fe2O3,200,200,200,3,15,139.56,239.5,,34.5,0,,1,0.5
10.1007/s00339-020-04176-z,1078,221,167,FeCo,Fe2O3,10,FeCo-Fe2O3,30,960,1390,FeCo,Fe2O3,200,200,200,3,300,187.2,109.185,13.37,9.937,0,2.37,1,0.5
10.1007/s00339-020-04176-z,1079,221,167,FeCo,Fe2O3,10,FeCo-Fe2O3,30,960,1390,FeCo,Fe2O3,200,200,200,3,15,188.9445,170.5,12.5,55.5,0,0.873,1,0.5
10.1007/s00339-020-04176-z,1080,221,167,FeCo,Fe2O3,10,FeCo-Fe2O3,30,960,1390,FeCo,Fe2O3,200,200,200,3,300,174.4,578.358,52.5,0,1,4.815,1,0.5
10.1007/s00339-020-04176-z,1081,221,167,FeCo,Fe2O3,10,FeCo-Fe2O3,30,960,1390,FeCo,Fe2O3,200,200,200,3,15,174.4,570.5,71.5,233.5,0,16.5,1,0.5
10.1021/acsami.1c02855,1082,225,141,NiO,Mn3O4,20,NiO-Mn3O4,90,350,108,NiO,Mn3O4,29.34,29.34,29.34,1,5,0.55,511.3,0.08,165.5,0,,,2
10.1021/acsami.1c02855,1083,225,141,NiO,Mn3O4,20,NiO-Mn3O4,103,350,63,NiO,Mn3O4,29.69,29.69,29.69,1,5,1.32,934.3,0.29,620.8,0,0.17,1,2
10.1021/acsami.1c02855,1084,225,141,NiO,Mn3O4,20,NiO-Mn3O4,100,350,63,NiO,Mn3O4,28.74,28.74,28.74,1,5,1.67,826,0.26,602,0,,,2
10.1021/acsami.1c02855,1085,225,141,NiO,Mn3O4,20,NiO-Mn3O4,102,350,65,NiO,Mn3O4,29.24,29.24,29.24,1,5,0.91,1530,0.22,1670.9,0,0.2,1,2
10.1021/acsami.1c02855,1086,225,141,NiO,Mn3O4,20,NiO-Mn3O4,45,350,74,NiO,Mn3O4,25.03,25.03,25.03,1,5,1.88,2350.7,0.18,2199.9,0,,,2
10.1021/acsami.1c02855,1087,225,141,NiO,Mn3O4,20,NiO-Mn3O4,46,350,50,NiO,Mn3O4,27.74,27.74,27.74,1,5,0.99,5860.4,0.37,2952.5,0,0.223,1,2
10.1021/acsami.1c02855,1088,225,141,NiO,Mn3O4,20,NiO-Mn3O4,45,350,74,NiO,Mn3O4,25.53,25.53,25.53,1,5,0.93,4122.9,0.22,1444.6,0,,,2
10.1021/acsami.1c02855,1089,225,141,NiO,Mn3O4,20,NiO-Mn3O4,46,350,89,NiO,Mn3O4,24.89,24.89,24.89,1,5,4.37,1011.5,0.26,833.1,0,0.209,1,2
10.1088/1361-6528/ac13eb,1090,225,,Ni,La2MnO6,20,La2NiMnO6,,243,268,Ni,La2MnO6,65,65,65,2,5,30.5,205,,100,0,,,0.01
10.1088/1361-6528/ac13eb,1091,225,,Ni,La2MnO6,20,La2NiMnO6,,243,268,Ni,La2MnO6,75,75,75,2,5,53.8,130,,16,1,,,0.01
10.1088/1361-6528/ac13eb,1092,225,,Ni,La2MnO6,20,La2NiMnO6,,243,268,Ni,La2MnO6,80,80,80,2,5,52.7,125,,23,1,,,0.01
10.1021/acs.jpcc.1c00562,1093,62,148,Ce,FeCr0.5O3,60,Ce-Fe0.5Cr0.5O3,100,274,,Ce,FeCr0.5O3,,,,,10,6,304.7445,0.064,100.3325,0,0.013,1,0.5
10.1021/acs.jpcc.1c00562,1094,62,148,Pr,FeCr0.5O3,50,Pr-FeCr0.5O3,100,238,,Pr,FeCr0.5O3,,,,,5,13,7609.472,5.85,210.978,0,0.333,1,0.5
10.1021/acs.jpcc.1c00562,1095,62,148,Nd,FeCr0.5O3,60,Nd-FeCr0.5O3,50,252,,Nd,FeCr0.5O3,,,,,5,15.1,192.165,0.073,1482.057,1,0.43,0,0.5
10.1021/acs.jpcc.1c00562,1096,62,148,Sm,FeCr0.5O3,60,Sm-FeCr0.5O3,100,650,,Sm,FeCr0.5O3,,,,,5,1.85,226.316,0.017,21865.316,0,0.833,1,0.5
10.1002/smll.202107426,1097,225,227,FeO,Fe3O4,60,FeO-Fe3O4,266,200,,FeO,Fe3O4,14,14,14,1,5,39,300,20,2000,0,,,5
10.1002/smll.202107426,1098,227,227,CoFeO,Fe3O4,60,CoFeO-Fe3O4,,226,,CoFeO,Fe3O4,18,18,18,1,5,14,600,6,1600,0,,,5
10.1002/smll.202107426,1099,,227,NiCoFeO,Fe3O4,60,NiCoFeO-Fe3O4,300,273,800,NiCoFeO,Fe3O4,16,16,16,1,5,15,500,8,500,0,,,5
10.1002/smll.202107426,1100,225,227,FeO,Fe3O4,60,FeO-Fe3O4,266,200,,FeO,Fe3O4,14,14,14,1,5,35,320,6,0,1,0,0,0
10.1002/smll.202107426,1101,227,227,CoFeO,Fe3O4,60,CoFeO-Fe3O4,,226,,CoFeO,Fe3O4,18,18,18,1,5,9,270,0.8,0,1,3.4,1,0
10.1002/smll.202107426,1102,,227,NiCoFeO,Fe3O4,60,NiCoFeO-Fe3O4,300,273,800,NiCoFeO,Fe3O4,16,16,16,1,5,11,440,3,0,1,1.6,1,0
10.1039/D1TC04562H,1103,216,,CoO,CoFe,60,CoO-CoFe,,290,1150,CoO,CoFe,90,90,90,1,2,11.06,119.181,0.245,18.75,0,0.043,1,0.02
10.1039/D1TC04562H,1104,216,,CoO,CoFe,60,CoO-CoFe,,290,1150,CoO,CoFe,90,90,90,1,2,11.898,46.121,0.047,27.155,0,0.047,1,5
10.1039/D1TC04562H,1105,216,,CoO,CoFe,60,CoO-CoFe,,290,1150,CoO,CoFe,90,90,90,1,2,5.2175,1493.5,0.775,19.4,1,0.019,1,5
10.1039/D2MA00629D,1106,227,216,Fe3O4,CoO,60,Fe3O4-CoO,237,293,,Fe3O4,CoO,10.8,10.8,10.8,1,10,38,17300,29.5,0,1,0.5,1,0
10.1039/D2MA00629D,1107,227,216,Fe3O4,CoO,60,Fe3O4-CoO,237,293,,Fe3O4,CoO,9.7,9.7,9.7,1,10,45,16600,26.5,2600,0,0.5,1,7
10.1039/D2MA00629D,1108,227,216,Fe3O4,CoO,60,Fe3O4-CoO,237,293,,Fe3O4,CoO,10.8,10.8,10.8,1,10,38,20000,32.46,0,1,5.9,1,0
10.1039/D2MA00629D,1109,227,216,Fe3O4,CoO,60,Fe3O4-CoO,237,293,,Fe3O4,CoO,9.7,9.7,9.7,1,10,45,20200,28.85,1800,0,4.26,1,7
10.1007/s10948-022-06270-0,1110,136,167,CrO2,Cr2O3,2,CrO2-Cr2O3,,308,392,CrO2,Cr2O3,30,40,0,6,,68.73,571,36.365,1,0,0,0,
10.1007/s10948-022-06270-0,1111,136,167,CrO3,Cr2O4,2,CrO2-Cr2O3,,308,392,CrO3,Cr2O4,30,40,0,6,,53.25,409.5,24.9,45.5,0,0,0,
10.1016/j.jmmm.2022.169887,1112,167,0,Fe2O3,0,10,Fe2O3,208,945,510,Fe2O3,0,5.92,550,0,6,10,5.3425,5500,1.4235,1200,0,0.2585,1,5
10.1016/j.jmmm.2022.169887,1113,167,0,Fe2O3,0,10,Fe2O3,208,945,510,Fe2O3,0,7.34,650,0,6,10,7.361,4184,2.11,894,0,0.47,1,5
10.1016/j.jmmm.2022.169887,1114,167,0,Fe2O3,0,10,Fe2O3,208,945,510,Fe2O3,0,9.62,750,0,6,10,7.1705,4144,2.241,685,0,0.402,0,5
10.1016/j.jmmm.2022.169887,1115,167,0,Fe2O3,0,50,Fe2O3,208,945,510,Fe2O3,0,5.92,550,0,6,50,4.988,1352,0.55,19,0,0.091,,5
10.1016/j.jmmm.2022.169887,1116,167,0,Fe2O3,0,50,Fe2O3,208,945,510,Fe2O3,0,7.34,650,0,6,50,6.977,783,0.6835,18,0,0.0185,1,5
10.1016/j.jmmm.2022.169887,1117,167,0,Fe2O3,0,50,Fe2O3,208,945,510,Fe2O3,0,9.62,750,0,6,50,6.757,1026,,41,0,0,0,5
10.1016/j.jmmm.2022.169887,1118,167,0,Fe2O3,0,100,Fe2O3,208,945,510,Fe2O3,0,5.92,550,0,6,100,4.635,986,0.55,12,0,0.01,,5
10.1016/j.jmmm.2022.169887,1119,167,0,Fe2O3,0,100,Fe2O3,208,945,510,Fe2O3,0,7.34,650,0,6,100,6.5,257,0.303,4,0,0.016,1,5
10.1016/j.jmmm.2022.169887,1120,167,0,Fe2O3,0,100,Fe2O3,208,945,510,Fe2O3,0,9.62,750,0,6,100,6.4125,407,,8,0,0,0,5
10.1007/s10854-024-12131-4,1121,87,227,MnO2,NiCo2O4,,MnO2-NiCo2O4,8,143,835,MnO2,NiCo2O4,2.89,2.89,2.89,1,,0.63,35.39,0.006,2.3,0,0.002,1,2
10.1007/s10854-024-12131-4,1122,87,227,MnO2,NiCo2O4,,MnO2-NiCo2O4,8,143,835,MnO2,NiCo2O4,4.57,4.57,4.57,1,,2.31,16.08,0.02,15.01,0,0.02,1,2
10.1007/s10854-024-12131-4,1123,87,227,MnO2,NiCo2O4,,MnO2-NiCo2O4,8,143,835,MnO2,NiCo2O4,9.04,9.04,9.04,1,,2.58,15.64,0.33,14.16,0,0.165,1,2
10.1007/s10854-024-12131-4,1124,87,227,MnO2,NiCo2O4,,MnO2-NiCo2O4,8,143,835,MnO2,NiCo2O4,18.76,18.76,18.76,1,,5.59,15.6,0.1,12.71,0,0.21,1,2
10.1016/j.cap.2011.11.011,1125,227,92,Fe3O4,Fe2O3,10,Fe3O4-Fe2O3,130,960,858,Fe3O4,Fe2O3,12,12,12,1,10,17.5,439.986,4.985,42.394,1,0.22,1,0
10.1016/j.cap.2011.11.011,1126,227,92,Fe3O4,Fe2O3,10,Fe3O4-Fe2O3,135,960,858,Fe3O4,Fe2O3,12,12,12,1,10,16.68,456,5.168,151.6,0,1.042,1,0.05
10.1016/j.cap.2011.11.011,1127,227,92,Fe3O4,Fe2O3,10,Fe3O4-Fe2O3,130,960,858,Fe3O4,Fe2O3,12,12,12,1,10,18,359.99,7.494,119.998,0,3.2,1,5
10.1016/j.cap.2011.11.011,1128,227,92,Fe3O4,Fe2O3,10,Fe3O4-Fe2O3,130,960,858,Fe3O4,Fe2O3,12,12,12,1,10,,345.75,0.001,0,1,,,0
10.1016/j.cap.2011.11.011,1129,227,92,Fe3O4,Fe2O3,10,Fe3O4-Fe2O3,135,960,858,Fe3O4,Fe2O3,12,12,12,1,10,0.0015,367.175,0.00045,279.449,0,0.00003,,0.05
10.1016/j.cap.2011.11.011,1130,227,92,Fe3O4,Fe2O3,10,Fe3O4-Fe2O3,130,960,858,Fe3O4,Fe2O3,12,12,12,1,10,0.0013,345.785,,142.541,0,,,5
10.1088/0953-8984/25/4/046002,1131,194,136,Co,MnF2,1,Co-MnF2,,67,1400,Co,MnF2,8,8,8,1,300,,46,,3,1,0,1,1
10.1088/0953-8984/25/4/046002,1132,194,136,Co,MnF2,1,Co-MnF2,,67,1400,Co,MnF2,8,8,8,1,14,,175.5,,39.1,0,0,1,1
https://core.ac.uk/download/pdf/48655547.pdf,1133,,186,GeMnTe,MnO,30,GeMnTe-MnO,20,118,200,GeMnTe,MnO,,,,,5,48.4,4222.5,41.47,543.94,0,4,1,1
https://core.ac.uk/download/pdf/48655547.pdf,1134,,186,GeMnTe,MnO,30,GeMnTe-MnO,20,118,200,GeMnTe,MnO,,,,,10,55,2564.65,34.3,284.39,0,0,0,1
https://core.ac.uk/download/pdf/48655547.pdf,1135,,186,GeMnTe,MnO,30,GeMnTe-MnO,20,118,200,GeMnTe,MnO,,,,,20,56,855.25,21,25.25,0,0,0,1
doi.org/10.1021/ic902128g,1136,194,225,Co,Ni,40,Co-Ni,11,,1140,Co,Ni,8,8,8,1,2,,500,,35,0,,1,5
doi.org/10.1021/ic902128g,1137,194,225,Co,Ni,40,Co-Ni,40,,1140,Co,Ni,8,8,8,1,2,,1100,,144,0,,1,5
doi.org/10.1021/ic902128g,1138,194,225,Co,Ni,40,Co-Ni,80,,1140,Co,Ni,8,8,8,1,2,,1100,,585,0,,1,5
10.1103/PhysRevB.74.054430,1139,92,227,Fe2O3,Fe3O4,10,Fe2O3-Fe3O4,160,960,820,Fe2O3,Fe3O4,13,13,13,1,50,86,479,39.3,105,0,9.1,0,5
10.1103/PhysRevB.74.054430,1140,92,227,Fe2O3,Fe3O4,10,Fe2O3-Fe3O4,80,953,770,Fe2O3,Fe3O4,8,8,8,1,50,55,210,38.99,50,0,6.6,0,5
10.1063/1.2072807,1141,141,230,Mn3O4,Mn,50,Mn3O4-Mn,,42,1200,Mn3O4,Mn,,,,1,5,19.2,10518,7.1,5026,0,0.3,1,5
10.1063/1.2736303,1142,194,225,Co,CoO,10,Co-CoO,50,291,,Co,CoO,7,7,7,1,5,,1401.15,,10.282,0,,1,5
10.1063/1.2736303,1143,194,225,Co,CoO,10,Co-CoO,50,291,,Co,CoO,12,12,12,1,5,,1058.6,,9.4,1,,1,5
10.1063/1.2736303,1144,194,225,Co,CoO,10,Co-CoO,50,291,,Co,CoO,8,8,8,1,5,,645.68,,161.6,0,,1,5
10.1063/1.2736303,1145,194,225,Co,CoO,10,Co-CoO,50,291,,Co,CoO,13,13,13,1,5,,423.4,,80.8,0,,1,5
10.1016/j.jallcom.2009.06.046,1146,194,206,Co,Cr2O3,,Co–Cr2O3,,307,1388,Co,Cr2O3,86,,,,10,12,824.485,3.3735,393.601,0,1.1335,1,5
10.1016/j.jallcom.2009.06.046,1147,194,206,Co,Cr2O3,,Co–Cr2O3,,307,1388,Co,Cr2O3,86,,,,10,25,734,11.185,106.34,0,1.05,1,5
10.1016/j.jallcom.2009.06.046,1148,194,206,Co,Cr2O3,,Co–Cr2O3,,307,1388,Co,Cr2O3,86,,,,10,70,305.85,14.728,44.72,0,1.398,1,5
10.1016/j.jallcom.2009.06.046,1149,194,206,Co,Cr2O3,,Co–Cr2O3,,307,1388,Co,Cr2O3,86,,,,10,12,553.217,1.92,287.26,0,0.61,1,0
10.1016/j.jallcom.2009.06.046,1150,194,206,Co,Cr2O3,,Co–Cr2O3,,307,1388,Co,Cr2O3,86,,,,10,25,635.65,9.122,71.72,0,0.203,1,0
10.1016/j.jallcom.2009.06.046,1151,194,206,Co,Cr2O3,,Co–Cr2O3,,307,1388,Co,Cr2O3,86,,,,10,70,239.36,10.86,15.892,0,0.11,1,0
10.1016/j.jmmm.2007.01.007,1152,227,0,CoFe2O4,0,15,CoFe2O4,320,790,789,CoFe2O4,0,21,,,,77,55.5,11435,50.5,755,0,12.615,1,1.2
10.1063/1.2739217,1153,194,167,Co,Cr2O3,20,Co-Cr2O3,350,310,1388,Co,Cr2O3,70.3,70.3,70.3,1,50,112.25,249,32.5,110,0,9.5,1,
10.1063/1.2739217,1154,194,167,Co,Cr2O3,20,Co-Cr2O3,350,310,1388,Co,Cr2O3,6.3,6.3,6.3,1,50,40.5,355,18.4,85,0,3.766,1,
10.1063/1.2739217,1155,194,167,Co,Cr2O3,20,Co-Cr2O3,350,310,1388,Co,Cr2O3,50.7,50.7,50.7,1,50,93.385,1037,43.74,427,0,13.183,1,
10.1063/1.2739217,1156,194,167,Co,Cr2O3,20,Co-Cr2O3,350,310,1388,Co,Cr2O3,7.7,7.7,7.7,1,50,24.76,315,11.212,150,0,5.412,1,
10.1063/1.2739217,1157,194,167,Co,Cr2O3,20,Co-Cr2O3,350,310,1388,Co,Cr2O3,45.25,45.25,45.25,1,50,67.385,349,35.475,194,0,7.475,1,
10.1021/jp8085446,1158,212,225,Fe2O3,CoO ,50,Fe2O3-CoO ,,950,291,Fe2O3,CoO ,18,18,18,,10,10.72,8296.1,3.845,3721.63,0,1.25,1,5
10.1021/jp8085446,1159,225,212,CoO,Fe2O3,50,CoO-Fe2O3,,950,291,CoO,Fe2O3,18,18,18,,10,8.691,8655.17,2.1245,8655.17,0,0.901,1,5
10.1063/1.1447182,1160,221,0,CuO,0,50,CuO,,213,,CuO,0,6.6,6.6,6.6,1,10,0.00008735,838.947,0.00002668,850,0,0.000004145,1,1
10.1016/j.ssc.2007.10.019     ,1161,225,194,NiO,Co,65,NiO-Co,220,523,1388,NiO,Co,12.7,12.7,12.7,1,5,1.65,9036.35,0.343,4737.972,0,0.184,1,2
10.1103/PhysRevB.70.052401,1162,227,221,Fe3O4,Fe2O3,50,Fe3O4-Fe2O3,140,950,858,Fe3O4,Fe2O3,6,,,,5,66.3,1396.42,23.7,320.09,0,0,0,4
10.1103/PhysRevB.70.052401,1163,227,221,Fe3O4,Fe2O3,50,Fe3O4-Fe2O3,140,950,858,Fe3O4,Fe2O3,6,,,,5,66.3,1657.3,22,494.33,0,0,0,0.4
10.1103/PhysRevLett.95.077204,1164,225,225,CoO,Au,30,CoO-Au,200,293,,CoO,Au,9,9,9,1,10,60.5,3388,26,98,1,0,0,0
10.1103/PhysRevLett.95.077204,1165,225,225,CoO,Au,30,CoO-Au,200,293,,CoO,Au,9,9,9,1,75,61.7,2565.5,34,65.5,1,0,0,0
10.1103/PhysRevLett.95.077204,1166,225,225,CoO,Au,30,CoO-Au,200,293,,CoO,Au,9,9,9,1,10,61,4233,30.5,3828,1,25,1,3
10.1103/PhysRevLett.95.077204,1167,225,225,CoO,Au,30,CoO-Au,200,293,,CoO,Au,9,9,9,1,10,58,5163.5,24,5163.5,1,24,1,3
10.1063/1.3259425,1168,194,167,Cr2O3,Co,10,Cr2O3-Co,14,305,,Cr2O3,Co,50,50,50,3,85,113,280.65,23.1,51.65,0,3.45,1,5
10.1063/1.3259425,1169,194,167,Cr2O3,Co,10,Cr2O3-Co,14,305,,Cr2O3,Co,50,50,50,3,100,,269.355,22.9,58.865,0,2.905,1,5
10.1063/1.3259425,1170,194,167,Cr2O3,Co,10,Cr2O3-Co,14,305,,Cr2O3,Co,50,50,50,3,120,,262.097,23.44,58.097,0,2.56,1,5
10.1063/1.3259425,1171,194,167,Cr2O3,Co,10,Cr2O3-Co,14,305,,Cr2O3,Co,50,50,50,3,160,,255.65,22.49,49.197,0,3.53,1,5
10.1063/1.3259425,1172,194,167,Cr2O3,Co,10,Cr2O3-Co,14,305,,Cr2O3,Co,50,50,50,3,180,,252.4,22.665,46.4,0,2.845,1,5
10.1063/1.3259425,1173,194,167,Cr2O3,Co,10,Cr2O3-Co,14,305,,Cr2O3,Co,50,50,50,3,200,,245.1625,21.8,42.7365,0,3.36,1,5
10.1063/1.3259425,1174,194,167,Cr2O3,Co,10,Cr2O3-Co,14,305,,Cr2O3,Co,50,50,50,3,250,,229.436,21.37,33.467,0,2.41,1,5
10.1063/1.3259425,1175,194,167,Cr2O3,Co,10,Cr2O3-Co,14,305,,Cr2O3,Co,50,50,50,3,300,,216.5,20.85,10.853,0,1.55,1,5
10.1063/1.3259425,1176,194,167,Cr2O3,Co,10,Cr2O3-Co,14,305,,Cr2O3,Co,50,50,50,3,320,,213.3,21.3735,0.4,0,0.3445,1,5
10.1021/ja0714282,1177,225,141,MnO,Mn3O4,50,MnO-Mn3O4,41.1,122,43,MnO,Mn3O4,4.8,4.8,4.8,1,10,8.6,4094.074,1.65,1073.211,0,0.683,1,7
10.1021/ja0714282,1178,225,141,MnO,Mn3O4,30,MnO-Mn3O4,41.1,122,43,MnO,Mn3O4,8.1,8.1,8.1,1,10,8.6,3422.964,1.47,2073.995,0,0.803,1,7
10.1021/ja0714282,1179,225,141,MnO,Mn3O4,20,MnO-Mn3O4,41.1,122,43,MnO,Mn3O4,17.7,17.7,17.7,3,10,8.6,2786,1.15,2786,0,1.15,1,7
10.1021/ja0714282,1180,225,141,MnO,Mn3O4,10,MnO-Mn3O4,41.1,122,43,MnO,Mn3O4,23.7,23.7,23.7,3,10,8.6,1409.7875,0.65,4028.0825,0,1.619,1,7
10.1021/ja0714282,1181,225,141,MnO,Mn3O4,70,MnO-Mn3O4,41.1,122,43,MnO,Mn3O4,23.7,23.7,23.7,3,10,15.13,7101.82,6.1,1014.42,0,1,1,5
10.1021/ja0714282,1182,225,141,MnO,Mn3O4,70,MnO-Mn3O4,41.1,122,43,MnO,Mn3O4,23.7,23.7,23.7,3,10,9.999,3007.25,3,108.7,0,0.4,1,5
10.1021/ja0714282,1183,225,141,MnO,Mn3O4,70,MnO-Mn3O4,41.1,122,43,MnO,Mn3O4,23.7,23.7,23.7,3,10,7.5,6739.5,2.5,1594.06,0,0.766,1,5
10.1021/ja0714282,1184,225,141,MnO,Mn3O4,70,MnO-Mn3O4,41.1,122,43,MnO,Mn3O4,23.7,23.7,23.7,3,10,5.723,5434.7825,1.633,1521.7395,0,0.633,1,5
10.1063/1.3021370,1185,62,62,Sm0.5Ca0.5,MnO3,50,Sm0.5Ca0.5MnO3,,170,,Sm0.5Ca0.5MnO3,0,40,40,40,,4,20.26,1668.845,2.389,707.745,0,1.019,1,1
10.1063/1.3021370,1186,62,62,Sm0.5Ca0.5,MnO3,50,Sm0.5Ca0.5MnO3,,170,,Sm0.5Ca0.5MnO3,0,70,70,70,,4,18.882,1538.93,1.665,759.29,0,0.887,1,1
10.1063/1.3021370,1187,62,62,Sm0.5Ca0.5,MnO3,50,Sm0.5Ca0.5MnO3,,170,,Sm0.5Ca0.5MnO3,0,120,120,120,,4,14.08,1272.717,0.7225,870.117,0,0.5335,1,1
10.1063/1.3021370,1188,62,62,Sm0.5Ca0.5,MnO3,50,Sm0.5Ca0.5MnO3,,170,,Sm0.5Ca0.5MnO3,0,70,70,70,,4,19,1520,2.4,780,0,0.98,1,1
10.1103/PhysRevB.77.054410,1189,62,,CaMnO3,SG,90,CaMnO3,35,122,,CaMnO3,SG,50,3,0,6,150,0.415,,,,0,0,0,1
10.1103/PhysRevB.77.054410,1190,62,,CaMnO3,SG,90,CaMnO3,35,122,,CaMnO3,SG,50,3,0,6,120,0.785,708.85,0.2205,1,0,0.0035,1,1
10.1103/PhysRevB.77.054410,1191,62,,CaMnO3,SG,90,CaMnO3,35,122,,CaMnO3,SG,50,3,0,6,90,1.135,6371.85,0.633,660.75,0,0.173,1,1
10.1103/PhysRevB.77.054410,1192,62,,CaMnO3,SG,90,CaMnO3,35,122,,CaMnO3,SG,50,3,0,6,90,1.15,6462.265,0.645,896.265,0,0.165,1,1
10.1103/PhysRevB.77.054410,1193,62,,CaMnO3,SG,90,CaMnO3,35,122,,CaMnO3,SG,50,3,0,6,50,0.965,5896.225,0.505,4666.225,0,0.395,1,1
10.1103/PhysRevB.77.054410,1194,62,,CaMnO3,SG,90,CaMnO3,35,122,,CaMnO3,SG,50,3,0,6,10,0.5,7358.49,0.23,,0,0.6,1,1
10.1103/PhysRevB.77.054410,1195,62,,CaMnO3,SG,90,CaMnO3,35,122,,CaMnO3,SG,50,3,0,6,5,3.755,15645.5,0.786,484.5,0,0.01,1,9
10.1103/PhysRevB.77.054410,1196,62,,CaMnO3,SG,90,CaMnO3,35,122,,CaMnO3,SG,50,3,0,6,50,3.8165,11452.75,0.98,162.43,0,0.02,1,9
10.1103/PhysRevB.77.054410,1197,62,,CaMnO3,SG,90,CaMnO3,35,122,,CaMnO3,SG,50,3,0,6,100,3.337,5698.925,0.735,213.995,0,0,0,9
10.1063/1.3039071,1198,225,227,NiO,NiFe2O4,30,NiO-NiFe2O4,300,796,858,NiO,NiFe2O4,8,8,8,3,10,2.95,1250,1.155,2200,0,0.853,1,3
10.1088/0022-3727/42/4/045003,1199,62,,Nd0.5Ca0.5MnO3,SG,10,Nd0.5Ca0.5MnO3,,250,260,Nd0.5Ca0.5MnO3,0,45,45,45,1,10,8,500,0.7,820,0,0.9,1,5
10.1103/PhysRevB.80.064427,1200,194,12,Co,CoO,50,Co-CoO,220,293,1388,Co,CoO,15,15,15,1,200,,900,,318,0,0,0,0.2
10.1016/j.jallcom.2009.06.183,1201,62,194,CrN,Co,40,CrN-Co,,273,,CrN,Co,28,28,28,3,5,5.1,710.65,1.35,710.65,0,0.87,1,1
10.1088/0957-4484/15/4/017,1202,229,167,Fe,Cr2O3,50,Fe-Cr2O3,307,310,,Fe,Cr2O3,7,7,7,1,10,,185,,9,,0,0,0.5
10.1016/j.jmmm.2005.03.014,1203,229,62,Fe,MnO2,10,Fe-MnO2,290,100,1043,Fe,MnO2,9,9,9,,4.2,95,820,41.1,360,0,0.1,1,5
10.1016/j.jmmm.2005.03.014,1204,229,62,Fe,MnO2,10,Fe-MnO2,290,100,1043,Fe,MnO2,9,9,9,,4.2,14.2,770,5.2,470,0,0.6,1,5
10.1016/j.jmmm.2005.03.014,1205,229,62,Fe,MnO2,10,Fe-MnO2,290,100,1043,Fe,MnO2,9,9,9,,4.2,6.6,1960,1.3,960,0,2.3,1,5
10.1088/0964-1726/18/1/015018,1206,225,227,NiO,CuFe2O4,10,NiO-CuFe2O4,70,796,723,NiO,CuFe2O4,20,20,20,3,10,1.8,400,0.9,110,0,0.2,1,
10.1088/0022-3727/42/3/035008,1207,225,227,NiO,NiFe2O4,40,NiO-NiFe2O4,350,796,850,NiO,NiFe2O4,40,40,40,1,10,6,2273.275,2.7,493.641,0,0.44,1,4
10.1088/0022-3727/42/3/035008,1208,225,227,NiO,NiFe2O4,40,NiO-NiFe2O4,350,796,850,NiO,NiFe2O4,31,31,31,1,10,6.1,3351,3.25,1595.4,0,1.47,1,4
10.1109/TMAG.2002.803219,1209,227,225,(NiCo)O,NiCo,10,NiCoO-NiCo,,323,,NiCoO,NiCo,40,40,40,1,77,,228.5,,15,0,,,
10.1109/TMAG.2002.803219,1210,227,225,(NiCo)O,NiCo,10,NiCoO-NiCo,,323,,NiCoO,NiCo,40,40,40,1,77,,258.8,,93.2,0,,,
10.1109/TMAG.2002.803219,1211,227,225,(NiCo)O,NiCo,10,NiCoO-NiCo,,323,,NiCoO,NiCo,40,40,40,1,77,,369.5,,4.5,0,,,
10.1109/TMAG.2002.803219,1212,227,225,(NiCo)O,NiCo,10,NiCoO-NiCo,,323,,NiCoO,NiCo,40,40,40,1,77,,346,,32.7,0,,,
10.1109/TMAG.2002.803219,1213,227,225,(NiCo)O,NiCo,10,NiCoO-NiCo,,323,,NiCoO,NiCo,40,40,40,1,77,,257.5,,11.2,0,,,
10.1109/TMAG.2002.803219,1214,227,225,(NiCo)O,NiCo,10,NiCoO-NiCo,,323,,NiCoO,NiCo,100,100,100,1,77,,133,,11.5,1,,,
10.1109/TMAG.2002.803219,1215,227,225,(NiCo)O,NiCo,10,NiCoO-NiCo,,323,,NiCoO,NiCo,100,100,100,1,77,,140,,146.5,0,,,
10.1109/TMAG.2002.803219,1216,227,225,(NiCo)O,NiCo,10,NiCoO-NiCo,,323,,NiCoO,NiCo,100,100,100,1,77,,258,,244.5,0,,,
10.1109/TMAG.2002.803219,1217,227,225,(NiCo)O,NiCo,10,NiCoO-NiCo,,323,,NiCoO,NiCo,100,100,100,1,77,,217,,99,0,,,
10.1088/0953-8984/19/22/225007,1218,229,225,Fe,FeO,50,Fe-FeO,323,471,1043,Fe,FeO,6,6,6,1,5,,180,,,,,,0.4
10.1088/0953-8984/19/22/225007,1219,229,225,Fe,FeO,50,Fe-FeO,323,471,1043,Fe,FeO,6,6,6,1,5,,,13.2,0,1,,,0
10.1088/0953-8984/19/22/225007,1220,229,225,Fe,FeO,50,Fe-FeO,323,471,1043,Fe,FeO,5.6,5.6,5.6,1,5,,,19.28,397,0,,,0.1
10.1088/0953-8984/19/22/225007,1221,229,225,Fe,FeO,50,Fe-FeO,323,471,1043,Fe,FeO,9.6,9.6,9.6,1,5,,,29.8,504,0,,,0.4
10.1088/0953-8984/19/22/225007,1222,229,225,Fe,FeO,50,Fe-FeO,353,471,1043,Fe,FeO,15.2,15.2,15.2,1,5,,,31.8,304,0,,,4
10.1063/1.2219691,1223,229,225,Fe,FeO,20,Fe-FeO,353,471,1043,Fe,FeO,7.5,7.5,7.5,,5,20,1658.13,11.6,286.7,0,1.3,1,2
10.1063/1.2219691,1224,229,225,Fe,FeO,20,Fe-FeO,353,471,1043,Fe,FeO,10,10,10,,5,18,2371.6,9.125,1628.74,0,4.425,1,2
10.1016/j.jmmm.2009.01.037,1225,167,227,Fe2O3,Fe3O4,50,Fe2O3-Fe3O4,322,948,858,Fe2O3,Fe3O4,9,9,9,1,10,20,792,9,9,1,1,0,
10.1016/j.jmmm.2009.01.037,1226,167,227,Fe2O3,Fe3O4,50,Fe2O3-Fe3O4,567,948,858,Fe2O3,Fe3O4,9,9,9,1,10,57,763.21,28,42.21,,0,0,
10.1016/j.jmmm.2009.01.037,1227,167,227,Fe2O3,Fe3O4,50,Fe2O3-Fe3O4,435,948,858,Fe2O3,Fe3O4,9,9,9,1,10,16.7,1051.25,6,56.35,1,0.22,1,
10.1016/j.jmmm.2009.01.037,1228,167,227,Fe2O3,Fe3O4,50,Fe2O3-Fe3O4,724,948,858,Fe2O3,Fe3O4,9,9,9,1,10,16.65,1055.94,7.9,86.996,1,0.702,0,
10.1103/PhysRevB.79.115210,1229,194,166,Co,CoO,40,Co-CoO,,293,1388,Co,CoO,9,9,9,1,10,,4800,,3000,1,,,5
10.1088/0022-3727/42/13/135002,1230,123,0,PtMn,0,30,PtMn,,975,,PtMn,0,2.27,2.27,2.27,,5,,4800,,1200,,,,1
10.1088/0022-3727/42/13/135002,1231,123,0,PtMn,0,30,PtMn,,975,,PtMn,0,3.09,3.09,3.09,,5,,3800,,3000,,,,1
10.1088/0022-3727/42/13/135002,1232,123,0,PtMn,0,30,PtMn,,975,,PtMn,0,4.11,4.11,4.11,,5,,1100,,1100,,,,1
10.1063/1.3132056,1233,225,225,Ni,NiO,50,Ni-NiO,,796,631,Ni,NiO,18,18,18,1,250,19,990,1.8,600,0,0,0,2
10.1063/1.3132056,1234,225,225,Ni,NiO,50,Ni-NiO,,796,631,Ni,NiO,18,18,18,1,5,6,383.4,1.3,92.2,0,0,0,5
10.1063/1.3055349,1235,167,141,Mn2O3,Mn3O4,50,Mn2O3-Mn3O4,,353,316,Mn2O3,Mn3O4,50,50,50,1,5,34.6,10454.3,20.28,900.5,0,2.55,1,5
10.1063/1.3055349,1236,167,141,Mn2O3,Mn3O4,50,Mn2O3-Mn3O4,,353,316,Mn2O3,Mn3O4,50,50,50,1,5,33.75,13405.65,15.34,2044.9,0,4.09,1,5
10.1063/1.3055349,1237,167,141,Mn2O3,Mn3O4,50,Mn2O3-Mn3O4,,353,316,Mn2O3,Mn3O4,50,50,50,1,5,33.41,10679,11.93,1136.01,0,2.05,1,5
10.1088/0022-3727/41/10/105005,1238,227,15,Fe3O4,Cr2O3,40,Fe3O4-Cr2O3,,307,858,Fe3O4,Cr2O3,12,12,12,,10,6.49,5439.23,2.25,2573.82,0,0.817,1,1
10.1088/0022-3727/41/10/105005,1239,227,15,Fe3O4,Cr2O3,40,Fe3O4-Cr2O3,,307,858,Fe3O4,Cr2O3,12,12,12,,10,17.176,6318.3,8.25,2136.95,0,1.677,1,1
10.1016/j.jallcom.2008.07.097,1240,167,227,Fe2O3,Fe3O4,10,Fe2O3-Fe3O4,,948,858,Fe2O3,Fe3O4,7,7,7,1,,0.4285,367.94,0.047,191.47,0,0.02,1,0.5
10.1016/j.jallcom.2008.07.097,1241,167,227,Fe2O3,Fe3O4,10,Fe2O3-Fe3O4,,948,858,Fe2O3,Fe3O4,7,7,7,1,,11.166,2347.182,5.46,716.992,0,0.93,1,0.5
10.1016/j.jallcom.2008.07.097,1242,167,227,Fe2O3,Fe3O4,10,Fe2O3-Fe3O4,,948,858,Fe2O3,Fe3O4,7,7,7,1,,39.125,1602.94,21.65,397.06,0,3.174,1,0.5
10.1016/j.jallcom.2008.07.097,1243,167,227,Fe2O3,Fe3O4,10,Fe2O3-Fe3O4,,948,858,Fe2O3,Fe3O4,7,7,7,1,,52.862,1667.94,26.949,384.94,0,4.51,1,0.5
10.1016/j.jallcom.2008.07.097,1244,167,227,Fe2O3,Fe3O4,10,Fe2O3-Fe3O4,,948,858,Fe2O3,Fe3O4,7,7,7,1,10,50.965,1636.5,26.385,409.02,0,4.735,1,3
10.1016/j.jallcom.2008.07.097,1245,167,227,Fe2O3,Fe3O4,10,Fe2O3-Fe3O4,,948,858,Fe2O3,Fe3O4,7,7,7,1,10,59.99,1204.6,26.65,318.236,0,6.35,1,3
10.1016/j.jallcom.2008.07.097,1246,167,227,Fe2O3,Fe3O4,10,Fe2O3-Fe3O4,,948,858,Fe2O3,Fe3O4,7,7,7,1,10,69.23,1011.43,28.64,124.78,0,4.28,1,3
10.1016/j.jallcom.2008.07.097,1247,167,227,Fe2O3,Fe3O4,10,Fe2O3-Fe3O4,,948,858,Fe2O3,Fe3O4,7,7,7,1,10,74.192,1011.43,29.32,170.521,0,2.22,1,3
10.1016/j.physb.2008.03.024,1248,227,0,Co3O4,0,40,Co3O4,,50,,Co3O4,0,30,30,30,1,5,,104.6,0.015,390,0,0.015,1,
10.1088/0957-4484/15/4/033,1249,221,0,CoNi,0,,Co80Ni20,,,1100,Co,Ni,40,40,40,1,5,44.772,856,17.4,836,,25.862,1,0
10.1088/0957-4484/15/4/033,1250,221,0,CoNi,0,,Co80Ni20,,,1100,Co,Ni,40,40,40,1,5,50.5,2119,10.39,2535,,10.39,1,6
10.1063/1.2927458,1251,221,225,Fe2O3,NiO,20,Fe2O3-NiO,229,796,,Fe2O3,NiO,12,12,12,1,5,4.9,598.336,0.77,901.688,0,0.29,1,2
10.1063/1.2927458,1252,167,225,Fe2O3,NiO,20,Fe2O3-NiO,240,796,,Fe2O3,NiO,30,30,30,1,5,13.35,1028.06,1.393,1971.821,0,3.568,0,2
10.1063/1.2927458,1253,221,225,Fe2O3,NiO,20,Fe2O3-NiO,229,796,,Fe2O3,NiO,12,12,12,1,5,11.25,522.439,1.006,83.939,0,0.255,1,2
10.1063/1.2927458,1254,167,225,Fe2O3,NiO,20,Fe2O3-NiO,240,796,,Fe2O3,NiO,30,30,30,1,5,5.865,969.08,0.899,1896.141,0,0.899,0,2
10.1063/1.2927458,1255,221,225,Fe2O3,NiO,20,Fe2O3-NiO,229,796,,Fe2O3,NiO,12,12,12,1,5,11.518,438.3,3.114,16.978,0,0.034,1,2
10.1063/1.2927458,1256,167,225,Fe2O3,NiO,20,Fe2O3-NiO,269,796,,Fe2O3,NiO,30,30,30,1,5,1.528,438.2555,0.329,335.7435,0,0.329,1,2
10.1063/9.0000547,1257,227,167,Fe3O4,Fe2O3,10,Fe3O4-Fe2O3,225,,,Fe3O4,Fe2O3,35,6,0,6,10,61.1,280.715,15.315,37.404,0,2.095,1,1
10.1063/9.0000547,1258,227,167,Fe3O4,Fe2O3,10,Fe3O4-Fe2O3,250,,,Fe3O4,Fe2O3,35,6,0,6,10,30.4,383.065,11.85,50.565,0,1.85,1,1
10.1063/9.0000547,1259,227,167,Fe3O4,Fe2O3,10,Fe3O4-Fe2O3,300,,,Fe3O4,Fe2O3,35,6,0,6,10,52.92,520.35,16.84,38.7,0,1.55,1,1
10.1063/9.0000547,1260,227,167,Fe3O4,Fe2O3,10,Fe3O4-Fe2O3,325,,,Fe3O4,Fe2O3,35,6,0,6,10,12.84,440.44,3.15,40.46,0,0.35,1,1
10.1007/s10853-023-09277-7,1261,225,225,Ni,NiO,25,Ni-NiO,34,523,627,Ni,NiO,70,70,70,1,8,26.6,634,21.5,130,0,,,1.5
10.1007/s10853-023-09277-7,1262,225,225,Ni,NiO,25,Ni-NiO,34,523,627,Ni,NiO,70,70,70,1,8,26.4,641,21.5,137,0,,,1.5
10.1007/s10853-023-09277-7,1263,225,225,Ni,NiO,25,Ni-NiO,34,523,627,Ni,NiO,70,70,70,1,8,15.2,379,8.9,38,0,,,1.5
10.1007/s10853-023-09277-7,1264,225,225,Ni,NiO,25,Ni-NiO,34,523,627,Ni,NiO,70,70,70,1,8,14.7,547,10.7,73,0,,,1.5
10.1007/s10853-023-09277-7,1265,225,225,Ni,NiO,25,Ni-NiO,34,523,627,Ni,NiO,70,70,70,1,8,16,534,13,81,0,,,1.5
10.1007/s10853-023-09277-7,1266,225,225,Ni,NiO,25,Ni-NiO,34,523,627,Ni,NiO,70,70,70,1,8,16.5,756,12.8,109,0,,,1.5
10.1021/acs.chemmater.2c02813,val 1,225,227,Co0.14Fe0.86O,Co0.4Fe2.4O4,90,Co0.14Fe0.86O-Co0.4Fe2.4O4,,198,580,Co0.14Fe0.86O,Co0.4Fe2.4O4,8,8,8,1,10,321.54,18214,,11429,0,,1,4
10.1021/acs.chemmater.2c02813,val 2,225,227,Co0.14Fe0.86O,Co0.4Fe2.4O4,90,Co0.14Fe0.86O-Co0.4Fe2.4O4,,198,580,Co0.14Fe0.86O,Co0.4Fe2.4O4,8,8,8,1,50,381.76,9464,,3739,0,,1,4
10.1021/acs.chemmater.2c02813,val 3,225,227,Co0.08Fe0.92O,Co0.58Fe2.28O4,90,Co0.08Fe0.92O-Co0.58Fe2.28O4,,198,580,Co0.08Fe0.92O,Co0.58Fe2.28O4,14,14,14,1,80,361.73,6252.5,,2307.73,0,,1,4
10.1038/s41598-024-65757-z,val 4,62,0,LaFeO3,0,90,LaFeO3,30,740,,LaFeO3,0,30,30,30,1,4,0.9305,5866.8,0.0575,10895.95,0,0.1135,1,0.5
10.1038/s41598-024-65757-z,val 5,229,62,Eu0.3,La0.7FeO3,90,Eu0.3-La0.7FeO3,,700,,Eu0.3,La0.7FeO3,18,18,18,1,4,2.513,990.475,0.0765,1832.026,0,0.1205,1,0.5
10.1038/s41598-024-65757-z,val 6,229,62,Eu0.3,La0.7Fe0.95Cr0.05O3,90,Eu0.3-La0.7Fe0.95Cr0.05O3,,600,,Eu0.3,La0.7Fe0.95Cr0.05O3,21,21,21,1,4,2.305,686.8,0.035,2288.613,0,0.105,1,0.5
10.1021/acsami.3c18334,val 7,65,227,LiFe3O4,Fe3O4,50,LiFe3O4-Fe3O4,,75,,LiFe3O4,Fe3O4,73,73,73,3,10,45.5,395.64,13.25,228.73,0,2.85,1,5
10.1021/acsami.3c18334,val 8,65,227,Li1.5Fe3O4,Fe3O4,50,Li1.5Fe3O4-Fe3O4,,78,,Li1.5Fe3O4,Fe3O4,86,86,86,3,10,66.5,223.91,20,67.39,0,2.468,1,5
10.1016/j.rinp.2024.107469,val 9,225,186,FeO,FeZnO,40,FeO-Fe-ZnO,600,200.5,1043,FeO,FeZnO,32,32,32,1,5,2.2,490.5,0.045,243.1,0,0,0,0.05
10.1016/j.rinp.2024.107469,val 10,225,186,FeO,FeZnO,40,FeO-Fe-ZnO,600,208.2,1043,FeO,FeZnO,75,75,75,1,5,2.9,598.9,0.192,143.7,0,0,0,0.05
10.1016/j.rinp.2024.107469,val 11,225,186,FeO,FeZnO,40,FeO-Fe-ZnO,600,198,1043,FeO,FeZnO,31,31,31,1,5,3,268.4,0.058,13.7,0,0.05,1,0.05
10.1016/j.rinp.2024.107469,val 12,225,186,FeO,FeZnO,40,FeO-Fe-ZnO,600,196,1043,FeO,FeZnO,32,32,32,1,5,28.5,393.5,2.199,226.5,0,0.043,1,0.05
10.1016/j.matchemphys.2023.127759,val 13,225,167,NiO,NiFe2O4,40,NiO-NiFe2O4-Fe2O3,257,737,850,NiO,NiFe2O4/Fe2O3,26,26,26,1,10,1.83,1065.1,0.3,265.1,0,0.059,1,0.05
10.1016/j.matchemphys.2023.127759,val 14,225,167,NiO,NiFe2O4,40,NiO-NiFe2O4-Fe2O3,257,737,850,NiO,NiFe2O4/Fe2O3,26,26,26,1,50,1.75,900,0.342,110,0,0.033,1,0.1
10.1016/j.matchemphys.2023.127759,val 15,225,167,NiO,NiFe2O4,30,NiO-NiFe2O4-Fe2O3,257,737,850,NiO,NiFe2O4/Fe2O3,25,25,25,1,10,1.643,1126.35,0.396,9.77,0,0.029,0,0.05
10.1016/j.matchemphys.2023.127759,val 16,225,167,NiO,NiFe2O4,30,NiO-NiFe2O4-Fe2O3,257,737,850,NiO,NiFe2O4/Fe2O3,25,25,25,1,50,1.655,1052.63,0.382,20.19,0,0.025,1,0.1
10.1016/j.jmmm.2023.170875,val 17,163,129,Cr2Te3,FeTe,30,Cr2Te3-FeTe,,,260,Cr2Te3,FeTe,15,15,15,1,1.8,7.24,2571.81,3.388,37.05,0,0.228,1,0.05
10.1016/j.jmmm.2023.170875,val 18,163,139,Cr2Te3,FeTe0.395,30,Cr2Te3-FeTe0.395,,,183,Cr2Te3,FeTe0.395,15,15,15,1,1.8,3.55,2453.95,0.955,162.24,0,0.284,1,0.05
10.1016/j.jmmm.2023.170875,val 19,163,139,Cr2Te3,FeTe0.252,30,Cr2Te3-FeTe0.252,,,170,Cr2Te3,FeTe0.252,481,4,0,6,1.8,9.15,1326.68,4.21,523.45,0,1.049,1,0.05
10.1016/j.jmmm.2023.170875,val 20,163,129,Cr2Te3,FeTe1.125,30,Cr2Te3-FeTe1.125,,,167,Cr2Te3,FeTe1.125,481,4,0,6,1.8,20.07,857.88,8,216.14,0,1.42,1,0.05
10.1016/j.jmmm.2023.170875,val 21,163,58,Cr2Te3,FeTe2,30,Cr2Te3-FeTe2,,,67,Cr2Te3,FeTe2,481,8,0,6,1.8,7.96,877.19,2.5,297.69,0,1.439,1,0.05
10.1016/j.jallcom.2023.172646,val 22,62,0,LaFeO3,0,20,LaFeO3,30,740,,LaFeO3,0,,,,,150,0.216,50,0.01,25,0,0.01,1,2
10.1016/j.jallcom.2023.172646,val 23,62,0,PrFeO3,0,20,PrFeO3,,430,,PrFeO3,0,,,,,150,0.677,100,0.0035,11,0,0.0005,1,2
10.1016/j.jallcom.2023.172646,val 24,62,0,NdFeO3,0,20,NdFeO3,,600,,NdFeO3,0,,,,,150,1.335,245.45,0.178,13.63,0,0.018,1,2
10.1016/j.jallcom.2023.172646,val 25,62,0,SmFeO3,0,20,SmFeO3,,130,,SmFeO3,0,,,,,150,0.2865,170.4,0.0045,69.6,0,0.0025,1,2
10.1038/s41467-024-47537-5,val 26,15,0,NiFe2O4,BiFeO3,10,NiFe2O4-BiFeO3,315,749,1103,NiFe2O4,BiFeO3,94,94,94,3,300,17.22,158.59,1.3265,36.9,0,0.3315,1,
10.1109/TMAG.2024.3418626,val 27,161,0,BiFeO3,0,70,BiFeO3-SG,200,640,1103,BiFeO3,0,,,,1,2,,2558,,1989,0,,1,7
10.1109/TMAG.2024.3418626,val 28,161,0,BiFeO3,0,70,BiFeO3-SG,200,640,1103,BiFeO3,0,,,,1,2,,1923,,1180,0,,1,7
10.1109/TMAG.2024.3418626,val 29,161,0,BiFeO3,0,70,BiFeO3-SG,200,640,1103,BiFeO3,0,,,,1,2,,450,,126,0,,1,7
10.1016/j.ceramint.2019.02.028,val 30,15,225,NiCo2O4,NiO,30,NiCo2O4-NiO,75,490,,NiCo2O4,NiO,50,50,50,1,10,0.845,619.815,0.107,432.315,0,0.081,1,0.3
10.1016/j.ceramint.2019.02.028,val 31,15,225,NiCo2O4,NiO,30,NiCo2O4-NiO,75,490,,NiCo2O4,NiO,50,50,50,1,30,0.783,289.735,0.65,289.735,0,0.65,1,0.3
10.1016/j.ceramint.2019.02.028,val 32,15,225,NiCo2O4,NiO,30,NiCo2O4-NiO,75,490,,NiCo2O4,NiO,50,50,50,1,200,0.67,358.22,0.639,358.22,0,0.639,1,0.3
