Repository: ai-chem/MagnetExchangeBias

# Tests_Git_Django_PostgreSQL
My small steps in programming
Start point 18.10.2023

1. Видео о том, как работать в репозитории в PyCram(https://youtu.be/9VKKZNqzPcE?si=LDJU6aA5hWqKczHg)
2. Попытки импортировать библиотеки в Modul_test

File: data/Bias_data_2.csv (part 1 of 3)
,volume,area,c1,c2,c3,chemical_formula,crystal_structure,z,id,space_group_shell,formula_combined,coer_oe,exc_bias_oe,fc_field_t,h_range_max_koe,y,mr (emu/g),sat_em_g,shape,space_group_core,temperature_k,ver_shift_emu_g,x,mass_ratio,sphericity,max/min,exc_dir,ver_s_dir
0,1697.3968882133322,688.1338735999997,Zn1 O1,Fe2 Co1 O4,,"['ZnO', 'CoFe2O4']",16,7.4,1,227,Zn1 Fe2 Co1 O5,27800.0,1132.0,5.0,50.0,7.399999999999999,13.76705,52.1524,1.0,186.0,5.0,0.0,7.399999999999999,23,1.00000028155478,1,0,1
1,1436.7538266666666,615.75164,Co1 O1,Fe2 Co1 O4,,"['CoO', 'CoFe2O4']",0,7.0,2,227,Fe2 Co2 O5,7800.0,406.0,5.0,50.0,7.0,43.2642,83.14,1.0,225.0,5.0,0.0,7.0,32,1.00000028155478,1,0,1
2,20579.50889333333,3631.67804,Mn1 Zn1 Fe4 O8,,,['Mn0.50Zn0.50Fe2O4'],3,17.0,3,0,Mn1 Zn1 Fe4 O8,24.800000000000185,51.34000000000003,0.0,10.0,17.000000000000007,0.0077999999999995,2.289999999999999,1.0,227.0,300.0,0.0,17.0,13,1.00000028155478,1,1,1
3,5575.275053333333,1520.52956,Mn1 Zn1 Fe4 O8,,,['Mn0.50Zn0.50Fe2O4'],3,11.0,4,0,Mn1 Zn1 Fe4 O8,90.19999999999982,108.17999999999996,0.0,10.0,11.0,0.0217999999999989,2.43,1.0,227.0,300.0,0.0,11.0,13,1.0000002815547802,1,1,1
4,7238.223359999999,1809.55584,Mn1 Zn1 Fe4 O8,,,['Mn0.50Zn0.50Fe2O4'],3,12.0,5,0,Mn1 Zn1 Fe4 O8,40.07000000000016,8.919999999999959,0.0,10.0,12.0,0.3497999999999983,16.15,1.0,227.0,300.0,0.0,12.0,13,1.0000002815547797,1,1,1
5,24429.003839999983,4071.5006399999984,Mn1 Zn1 Fe4 O8,,,['Mn0.50Zn0.50Fe2O4'],3,18.0,6,0,Mn1 Zn1 Fe4 O8,47.13000000000011,14.379999999999995,0.0,10.0,18.0,0.6546000000000003,18.75,1.0,227.0,300.0,0.0,17.999999999999996,13,1.0000002815547797,1,1,1
6,38792.353319999995,5541.76476,Mn1 Zn1 Fe4 O8,,,['Mn0.50Zn0.50Fe2O4'],3,21.0,7,0,Mn1 Zn1 Fe4 O8,109.34999999999992,2.830000000000041,0.0,10.0,21.000000000000007,9.2738,81.48,1.0,227.0,300.0,0.0,21.0,13,1.0000002815547797,1,1,1
7,82447.88796,9160.87644,La1 Fe1 O3,,,['LaFeO3'],19,27.0,8,0,La1 Fe1 O3,830.0,0.0,0.0,60.0,27.0,0.7349999999999994,1.3235000000000028,1.0,62.0,5.0,0.0169999999999999,27.0,51,1.0000002815547797,1,1,0
8,82447.88796,9160.87644,La1 Fe1 O3,,,['LaFeO3'],19,27.0,9,0,La1 Fe1 O3,894.0,255.0,0.5,60.0,27.0,0.7349999999999994,1.3528999999999982,1.0,62.0,5.0,0.04732,27.0,51,1.0000002815547797,1,0,0
9,82447.88796,9160.87644,La1 Fe1 O3,,,['LaFeO3'],19,27.0,10,0,La1 Fe1 O3,910.0,296.0,1.0,60.0,27.0,0.7349999999999994,1.3528999999999982,1.0,62.0,5.0,0.0172799999999999,27.0,51,1.0000002815547797,1,0,1
10,82447.88796,9160.87644,La1 Fe1 O3,,,['LaFeO3'],19,27.0,11,0,La1 Fe1 O3,945.0,344.0,2.0,60.0,27.0,0.7349999999999994,1.3823000000000008,1.0,62.0,5.0,0.0431799999999999,27.0,51,1.0000002815547797,1,0,1
11,82447.88796,9160.87644,La1 Fe1 O3,,,['LaFeO3'],19,27.0,12,0,La1 Fe1 O3,1077.0,635.0,5.0,60.0,27.0,0.6999999999999993,1.4411699999999996,1.0,62.0,5.0,0.142857,27.0,51,1.0000002815547797,1,0,1
12,195432.03071999998,16286.002559999999,La1 Fe1 O3,,,['LaFeO3'],19,36.0,13,0,La1 Fe1 O3,894.0,0.0,0.0,60.0,36.0,0.0588000000000015,0.6499999999999986,1.0,62.0,5.0,0.2999999999999998,36.0,51,1.00000028155478,1,1,0
13,195432.03071999998,16286.002559999999,La1 Fe1 O3,,,['LaFeO3'],19,36.0,14,0,La1 Fe1 O3,985.0,229.0,0.5,60.0,36.0,0.0588000000000015,0.6499999999999986,1.0,62.0,5.0,0.0088000000000001,36.0,51,1.00000028155478,1,0,1
14,195432.03071999998,16286.002559999999,La1 Fe1 O3,,,['LaFeO3'],19,36.0,15,0,La1 Fe1 O3,1016.0,350.0,1.0,60.0,36.0,0.0588000000000015,0.6499999999999986,1.0,62.0,5.0,0.0176,36.0,51,1.00000028155478,1,0,1
15,195432.03071999998,16286.002559999999,La1 Fe1 O3,,,['LaFeO3'],19,36.0,16,0,La1 Fe1 O3,1074.0,502.0,2.0,60.0,36.0,0.0588000000000015,0.6599999999999966,1.0,62.0,5.0,0.0229999999999996,36.0,51,1.00000028155478,1,0,1
16,195432.03071999998,16286.002559999999,La1 Fe1 O3,,,['LaFeO3'],19,36.0,17,0,La1 Fe1 O3,1483.0,2157.0,5.0,60.0,36.0,0.0519999999999996,0.6599999999999966,1.0,62.0,5.0,0.084,36.0,51,1.00000028155478,1,0,1
17,113097.23999999999,11309.724,Ni1,Ni1 O1,,"['Ni', 'NiO']",7,30.0,18,225,Ni2 O1,634.0,130.0,1.0,2.5,30.0,21.5,26.6,1.0,225.0,8.0,0.0,30.0,73,1.00000028155478,1,0,1
18,113097.23999999999,11309.724,Ni1,Ni1 O1,,"['Ni', 'NiO']",7,30.0,19,225,Ni2 O1,641.0,137.00000000000006,1.0,2.5,30.0,21.5,26.4,1.0,225.0,8.0,0.0,30.0,73,1.00000028155478,1,0,1
19,113097.23999999999,11309.724,Ni1,Ni1 O1,,"['Ni', 'NiO']",7,30.0,20,225,Ni2 O1,379.0,38.0,1.0,2.5,30.0,8.9,15.199999999999996,1.0,225.0,8.0,0.0,30.0,73,1.00000028155478,1,0,1
20,113097.23999999999,11309.724,Ni1,Ni1 O1,,"['Ni', 'NiO']",7,30.0,21,225,Ni2 O1,546.9999999999998,73.0,1.0,2.5,30.0,10.7,14.699999999999996,1.0,225.0,8.0,0.0,30.0,73,1.00000028155478,1,0,1
21,113097.23999999999,11309.724,Ni1,Ni1 O1,,"['Ni', 'NiO']",7,30.0,22,225,Ni2 O1,534.0,81.0,1.0,2.5,30.0,13.0,16.0,1.0,225.0,8.0,0.0,30.0,73,1.00000028155478,1,0,1
22,113097.23999999999,11309.724,Ni1,Ni1 O1,,"['Ni', 'NiO']",7,30.0,23,225,Ni2 O1,756.0,109.0,1.0,2.5,30.0,12.8,16.5,1.0,225.0,8.0,0.0,30.0,73,1.00000028155478,1,0,1
23,203.6467529817257,249.4153162899183,Mg1 Fe2 O4,,,['MgFe2O4'],3,12.0,24,0,Mg1 Fe2 O4,8.449999999999818,0.0,0.0,20.0,12.0,0.1400000000000005,12.75,5.0,227.0,300.0,0.0,12.0,15,0.6711392913128502,1,1,1
24,482.7182292900165,443.40500673763256,Mg1 Fe2 O4,,,['MgFe2O4'],3,16.0,25,0,Mg1 Fe2 O4,9.88000000000011,0.0,0.0,20.0,16.0,0.3399999999999998,18.61,5.0,227.0,300.0,0.0,16.0,15,0.6711392913128504,1,1,1
25,36864.0,10368.0,Mg1 Fe2 O4,,,['MgFe2O4'],3,24.0,26,0,Mg1 Fe2 O4,22.340000000000146,0.0,0.0,20.0,24.0,1.2400000000000002,24.52,2.0,227.0,300.0,0.0,24.0,15,0.5166432673376116,1,1,1
26,95832.0,19602.0,Mg1 Fe2 O4,,,['MgFe2O4'],3,33.0,27,0,Mg1 Fe2 O4,59.659999999999854,0.0,0.0,20.0,33.0,3.810000000000001,29.42,2.0,227.0,300.0,0.0,33.0,15,0.5166432673376116,1,1,1
27,23227.798053959996,3936.9149243999996,Fe2 Co1 O4,,,['CoFe2O4'],3,17.7,28,0,Fe2 Co1 O4,1400.0,0.0,0.5,15.0,17.699999999999996,32.0,75.0,1.0,227.0,300.0,0.0,17.7,39,1.00000028155478,1,1,1
28,35561.39136767999,5229.616377599999,Fe1 Bi1 O3,,,['BiFeO3'],24,20.4,29,0,Fe1 Bi1 O3,0.0,0.0,0.5,15.0,20.4,0.0300000000000011,0.1199999999999974,1.0,161.0,300.0,0.0,20.4,20,1.00000028155478,1,1,1
29,60104.51032284,7420.3099164,Fe2 Co1 O4,Fe1 Bi1 O3,,"['CoFe2O4', 'BiFeO3']",13,24.3,30,161,Fe3 Co1 Bi1 O7,902.2495,112.78100000000006,10.0,60.0,24.300000000000004,31.042,74.595,1.0,227.0,350.0,0.0,24.3,29,1.0000002815547797,1,1,1
30,60104.51032284,7420.3099164,Fe2 Co1 O4,Fe1 Bi1 O3,,"['CoFe2O4', 'BiFeO3']",13,24.3,31,161,Fe3 Co1 Bi1 O7,1316.317,226.736,10.0,60.0,24.300000000000004,39.222,79.167,1.0,227.0,300.0,0.0,24.3,29,1.0000002815547797,1,1,1
31,149168.0925460133,13601.953727599997,Fe2 Co1 O4,Fe1 Bi1 O3,,"['CoFe2O4', 'BiFeO3']",13,32.9,32,161,Fe3 Co1 Bi1 O7,1616.53,170.0,10.0,60.0,32.900000000000006,41.629000000000005,83.259,1.0,227.0,250.0,0.0,32.9,29,1.0000002815547797,1,1,1
32,60104.51032284,7420.3099164,Fe2 Co1 O4,Fe1 Bi1 O3,,"['CoFe2O4', 'BiFeO3']",13,24.3,33,161,Fe3 Co1 Bi1 O7,2594.2375,169.13099999999997,10.0,60.0,24.300000000000004,56.0,85.9,1.0,227.0,200.0,0.0,24.3,29,1.0000002815547797,1,1,1
33,60104.51032284,7420.3099164,Fe2 Co1 O4,Fe1 Bi1 O3,,"['CoFe2O4', 'BiFeO3']",13,24.3,34,161,Fe3 Co1 Bi1 O7,6052.7,112.77999999999996,10.0,60.0,24.300000000000004,67.858,87.0,1.0,227.0,100.0,0.0,24.3,29,1.0000002815547797,1,1,1
34,149168.0925460133,13601.953727599997,Fe2 Co1 O4,Fe1 Bi1 O3,,"['CoFe2O4', 'BiFeO3']",13,32.9,35,161,Fe3 Co1 Bi1 O7,7932.630999999999,56.17999999999995,10.0,60.0,32.900000000000006,71.226,87.5,1.0,227.0,50.0,0.0,32.9,29,1.0000002815547797,1,1,1
35,60104.51032284,7420.3099164,Fe2 Co1 O4,Fe1 Bi1 O3,,"['CoFe2O4', 'BiFeO3']",13,24.3,36,161,Fe3 Co1 Bi1 O7,4116.89,90.0,10.0,60.0,24.300000000000004,63.046,87.349,1.0,227.0,150.0,0.0,24.3,29,1.0000002815547797,1,1,1
36,149168.0925460133,13601.953727599997,Fe2 Co1 O4,Fe1 Bi1 O3,,"['CoFe2O4', 'BiFeO3']",13,32.9,37,161,Fe3 Co1 Bi1 O7,8966.0,50.0,10.0,60.0,32.900000000000006,73.151,87.83000000000001,1.0,227.0,5.0,0.0,32.9,29,1.0000002815547797,1,1,1
37,113097.23999999999,11309.724,Co1,Co1 O1,,"['Co', 'CoO']",16,30.0,38,225,Co2 O1,538.4200000000001,142.77999999999997,0.5,6.0,30.0,4.366099999999999,18.372,1.0,194.0,5.0,0.0,30.0,74,1.00000028155478,1,0,1
38,113097.23999999999,11309.724,Co1,Co1 O1,,"['Co', 'CoO']",16,30.0,39,225,Co2 O1,434.0,137.21000000000004,0.5,6.0,30.0,4.366099999999999,18.372,1.0,194.0,5.0,0.0,30.0,74,1.00000028155478,1,0,1
39,113097.23999999999,11309.724,Co1,Co1 O1,,"['Co', 'CoO']",16,30.0,40,225,Co2 O1,280.0,71.0,0.5,6.0,30.0,4.366099999999999,18.372,1.0,194.0,5.0,0.0,30.0,74,1.00000028155478,1,0,1
40,113097.23999999999,11309.724,Co1,Co1 O1,,"['Co', 'CoO']",16,30.0,41,225,Co2 O1,532.96,346.379,0.5,6.0,30.0,4.366099999999999,18.372,1.0,194.0,5.0,0.0,30.0,74,1.00000028155478,1,0,1
41,65449.79166666666,7853.974999999999,Fe1 Rh1,,,['FeRh'],3,25.0,42,0,Fe1 Rh1,1661.3845,952.57,1.0,0.1000000000000014,25.0,12.38458,31.36,1.0,221.0,2.0,0.0,25.0,30,1.00000028155478,1,0,1
42,65449.79166666666,7853.974999999999,Fe1 Rh1,,,['FeRh'],3,25.0,43,0,Fe1 Rh1,1322.79,629.898,1.0,0.1000000000000014,25.0,11.45314,55.6912,1.0,221.0,2.0,0.0,25.0,30,1.00000028155478,1,0,1
43,65449.79166666666,7853.974999999999,Fe1 Rh1,,,['FeRh'],3,25.0,44,0,Fe1 Rh1,1070.862,519.698,1.0,0.1000000000000014,25.0,15.9,20.040000000000003,1.0,221.0,2.0,0.0,25.0,30,1.00000028155478,1,0,1
44,65449.79166666666,7853.974999999999,Fe1 Rh1,,,['FeRh'],3,25.0,45,0,Fe1 Rh1,881.8975,472.1585,1.0,0.1000000000000014,25.0,15.9,20.040000000000003,1.0,221.0,2.0,0.0,25.0,30,1.00000028155478,1,0,1
45,33510293.33333333,502654.39999999997,Fe1 Rh1,,,['FeRh'],3,200.0,46,0,Fe1 Rh1,806.3,278.3,5.0,0.1000000000000014,200.0,5.9,31.04,1.0,221.0,2.0,0.0,200.0,30,1.0000002815547795,1,0,1
46,33510293.33333333,502654.39999999997,Fe1 Rh1,,,['FeRh'],3,200.0,47,0,Fe1 Rh1,697.6950000000002,185.144,5.0,0.1000000000000014,200.0,5.9,31.04,1.0,221.0,2.0,0.0,200.0,30,1.0000002815547795,1,0,1
47,33510293.33333333,502654.39999999997,Fe1 Rh1,,,['FeRh'],3,200.0,48,0,Fe1 Rh1,636.065,108.06499999999994,5.0,0.1000000000000014,200.0,5.9,31.04,1.0,221.0,2.0,0.0,200.0,30,1.0000002815547795,1,0,1
48,33510293.33333333,502654.39999999997,Fe1 Rh1,,,['FeRh'],3,200.0,49,0,Fe1 Rh1,604.8299999999999,76.83000000000004,5.0,0.1000000000000014,200.0,5.9,31.04,1.0,221.0,2.0,0.0,200.0,30,1.0000002815547795,1,0,1
49,628318.0,26376.0,Mn1 O2,,,['MnO2'],21,0.0,50,0,Mn1 O2,145.0,440.0,1.0,80.0,1000.0,0.0219999999999984,6.900000000000002,6.0,87.0,5.0,0.07,20.0,56,1.3450182940612594,0,0,1
50,1150345.538333333,53092.871,Ag1,Fe3 O4,,"['Ag', 'Fe3O4']",7,65.0,51,227,Fe3 Ag1 O4,1186.0,551.72,5.0,4.0,65.0,16.22,60.0,1.0,225.0,5.0,0.848,65.0,45,1.0000002815547797,1,0,1
51,1150345.538333333,53092.871,Ag1,Fe3 O4,,"['Ag', 'Fe3O4']",7,65.0,52,227,Fe3 Ag1 O4,1186.0,551.72,1.0,4.0,65.0,16.22,60.0,1.0,225.0,5.0,0.0,65.0,45,1.0000002815547797,1,0,1
52,6623.171770971667,1705.5377950999998,Fe1,Fe2 O3,,"['Fe', 'Fe2O3']",7,11.65,53,212,Fe3 O3,2095.77,96.76699999999994,5.0,4.0,11.65,247.96,384.57,1.0,229.0,5.0,111.36,11.65,68,1.00000028155478,1,0,1
53,6623.171770971667,1705.5377950999998,Fe1,Fe2 O3,,"['Fe', 'Fe2O3']",7,11.65,54,212,Fe3 O3,1812.0,1812.0,5.0,4.0,11.65,155.91,326.6,1.0,229.0,5.0,157.4,11.65,68,1.00000028155478,1,0,1
54,6623.171770971667,1705.5377950999998,Fe1,Fe2 O3,,"['Fe', 'Fe2O3']",7,11.65,55,212,Fe3 O3,7238.0,7238.0,5.0,4.0,11.65,117.33700000000002,326.6,1.0,229.0,5.0,117.0,11.65,68,1.00000028155478,1,0,1
55,21688.35193337332,3760.9858843999987,Fe1 O1,Fe3 O4,,"['FeO', 'Fe3O4']",7,,56,227,Fe4 O5,4791.6396,93.23059999999998,0.0,30.0,19.2,5.139999999999999,35.0,1.0,225.0,300.0,0.0,17.299999999999997,65,1.00000028155478,1,0,1
56,21688.35193337332,3760.9858843999987,Fe1 O1,Fe3 O4,,"['FeO', 'Fe3O4']",7,,57,227,Fe4 O5,4705.465200000001,82.03059999999994,0.0,30.0,19.2,8.954,41.0,1.0,225.0,300.0,0.0,17.299999999999997,65,1.00000028155478,1,0,1
57,21688.35193337332,3760.9858843999987,Fe1 O1,Fe3 O4,,"['FeO', 'Fe3O4']",7,,58,227,Fe4 O5,4699.9292000000005,82.03059999999994,0.0,30.0,19.2,10.8,53.0,1.0,225.0,300.0,0.0,17.299999999999997,65,1.00000028155478,1,0,1
58,21688.35193337332,3760.9858843999987,Fe1 O1,Fe3 O4,,"['FeO', 'Fe3O4']",7,,59,227,Fe4 O5,13.0,0.0,0.0,30.0,19.2,0.2850000000000001,37.7,1.0,225.0,210.0,0.0,17.299999999999997,65,1.00000028155478,1,1,1
59,21688.35193337332,3760.9858843999987,Fe1 O1,Fe3 O4,,"['FeO', 'Fe3O4']",7,,60,227,Fe4 O5,13.0,2.5,5.0,30.0,19.2,0.2940000000000005,37.7,1.0,225.0,210.0,0.0,17.299999999999997,65,1.00000028155478,1,0,1
60,21688.35193337332,3760.9858843999987,Fe1 O1,Fe3 O4,,"['FeO', 'Fe3O4']",9,,61,227,Fe4 O5,521.0,0.0,0.0,30.0,19.2,3.0950000000000024,37.0,1.0,225.0,120.0,0.0,17.299999999999997,65,1.00000028155478,1,1,1
61,21688.35193337332,3760.9858843999987,Fe1 O1,Fe3 O4,,"['FeO', 'Fe3O4']",9,,62,227,Fe4 O5,560.0,719.0,5.0,30.0,19.2,2.8000000000000007,37.0,1.0,225.0,120.0,3.99,17.299999999999997,65,1.00000028155478,1,0,1
62,21688.35193337332,3760.9858843999987,Fe1 O1,Fe3 O4,,"['FeO', 'Fe3O4']",9,,63,227,Fe4 O5,2202.0,0.0,0.0,30.0,19.2,5.149000000000001,32.9,1.0,225.0,2.0,0.0,17.299999999999997,65,1.00000028155478,1,1,1
63,21688.35193337332,3760.9858843999987,Fe1 O1,Fe3 O4,,"['FeO', 'Fe3O4']",9,,64,227,Fe4 O5,3195.5,2878.5,5.0,30.0,19.2,8.3485,33.6,1.0,225.0,2.0,8.398000000000001,17.299999999999997,65,1.00000028155478,1,0,1
64,21688.35193337332,3760.9858843999987,Fe1 O1,Fe3 O4,,"['FeO', 'Fe3O4']",9,,65,227,Fe4 O5,628.5,0.0,0.0,30.0,19.2,13.33,54.8,1.0,225.0,2.0,0.0,17.299999999999997,65,1.00000028155478,1,1,1
65,21688.35193337332,3760.9858843999987,Fe1 O1,Fe3 O4,,"['FeO', 'Fe3O4']",9,,66,227,Fe4 O5,767.0,329.0,5.0,30.0,19.2,22.313,54.8,1.0,225.0,2.0,9.188,17.299999999999997,65,1.00000028155478,1,0,1
66,6502.662410133201,4523.108999220001,Ni1 O1,,,['NiO'],3,,67,0,Ni1 O1,87.01999999999998,0.0,0.0,15.0,34.4,2.6500000000000004,0.1799999999999997,6.0,225.0,300.0,0.0,10.97,69,0.37248421760344885,1,1,1
67,150532.42643999998,13684.766039999999,Fe3 O4,,,['Fe3O4'],3,33.0,68,0,Fe3 O4,22.40999999999985,0.0,0.0,15.0,33.0,1.6500000000000004,70.264,1.0,227.0,300.0,0.0,33.0,62,1.0000002815547797,1,1,1
68,589656.7657892649,34005.580495344,Fe3 O4,Ni1 O1,,"['Fe3O4', 'NiO']",2,52.02,69,227,Fe3 Ni1 O5,37.09000000000015,0.0,0.0,15.0,52.02,1.3499999999999996,31.33,1.0,225.0,300.0,0.0,52.02,49,1.00000028155478,1,1,1
69,134066.24060354166,12667.676277499999,Ni1 O1,Fe3 O4,,"['NiO', 'Fe3O4']",2,31.75,70,225,Fe3 Ni1 O5,100.28999999999996,0.0,0.0,15.0,31.75,2.16,40.03,1.0,227.0,300.0,0.0,31.75,49,1.00000028155478,1,1,1
70,589656.7657892649,34005.580495344,Fe3 O4,Ni1 O1,,"['Fe3O4', 'NiO']",2,52.02,71,227,Fe3 Ni1 O5,95.69000000000004,329.43,2.414,15.0,52.02,8.6,33.0,1.0,225.0,60.0,8.6,52.02,49,1.00000028155478,1,0,1
71,134066.24060354166,12667.676277499999,Ni1 O1,Fe3 O4,,"['NiO', 'Fe3O4']",2,31.75,72,225,Fe3 Ni1 O5,145.17999999999984,145.17999999999995,1.214,15.0,31.75,8.16,44.89,1.0,227.0,60.0,8.16,31.75,49,1.00000028155478,1,1,0
72,28730.887746666664,4536.45596,Fe4 Bi2 O9,Fe1 Bi1 O3,,"['Bi2Fe4O9', 'BiFeO3']",24,19.0,73,161,Fe5 Bi3 O12,1300.0,1600.0,5.0,50.0,19.0,0.0519999999999996,1.3126999999999924,1.0,55.0,2.0,0.0529999999999999,19.0,26,1.0000002815547797,1,0,1
73,9202.764306666666,2123.71484,Fe1 Bi1 O3,Fe4 Bi2 O9,,"['BiFeO3', 'Bi2Fe4O9']",25,13.0,74,55,Fe5 Bi3 O12,1225.0,1825.0,5.0,50.0,13.000000000000009,0.0459999999999993,43.278,1.0,161.0,2.0,0.054,13.0,26,1.00000028155478,1,1,1
74,28730.887746666664,4536.45596,Fe1 Bi1 O3,Fe4 Bi2 O9,,"['BiFeO3', 'Bi2Fe4O9']",25,19.0,75,55,Fe5 Bi3 O12,900.0,1500.0,5.0,50.0,19.0,0.0365000000000002,30.9963,1.0,161.0,2.0,0.058,19.0,26,1.0000002815547797,1,0,1
75,9202.764306666666,2123.71484,Fe1 Bi1 O3,Fe4 Bi2 O9,,"['BiFeO3', 'Bi2Fe4O9']",25,13.0,76,55,Fe5 Bi3 O12,750.0,1650.0,5.0,50.0,13.000000000000009,0.0489999999999994,43.278,1.0,161.0,2.0,0.0609999999999999,13.0,26,1.00000028155478,1,1,1
76,8992.02226068,2091.1679676,Ti1 O2,Fe2 O3,,"['TiO2', 'Fe2O3']",22,12.9,77,213,Ti1 Fe2 O5,449.3800000000001,9.409999999999968,0.0,40.0,12.9,17.6,52.0,1.0,136.0,2.0,0.0,12.9,22,1.0000002815547802,1,1,1
77,8992.02226068,2091.1679676,Ti1 O2,Fe2 O3,,"['TiO2', 'Fe2O3']",22,12.9,78,213,Ti1 Fe2 O5,477.614,84.70000000000005,1.0,40.0,12.9,22.13,51.385,1.0,136.0,2.0,3.77,12.9,22,1.0000002815547802,1,0,1
78,8992.02226068,2091.1679676,Ti1 O2,Fe2 O3,,"['TiO2', 'Fe2O3']",22,12.9,79,213,Ti1 Fe2 O5,471.34000000000015,71.36000000000001,2.0,60.0,12.9,21.98,52.18,1.0,136.0,2.0,3.3,12.9,22,1.0000002815547802,1,0,1
79,8992.02226068,2091.1679676,Ti1 O2,Fe2 O3,,"['TiO2', 'Fe2O3']",22,12.9,80,213,Ti1 Fe2 O5,453.4000000000001,64.76400000000001,4.0,60.0,12.9,21.963,60.513,1.0,136.0,2.0,2.8,12.9,22,1.0000002815547802,1,0,1
80,8992.02226068,2091.1679676,Ti1 O2,Fe2 O3,,"['TiO2', 'Fe2O3']",22,12.9,81,213,Ti1 Fe2 O5,415.0,5.0,0.0,40.0,12.9,17.09,50.3,1.0,136.0,10.0,0.0,12.9,22,1.0000002815547802,1,1,1
81,8992.02226068,2091.1679676,Ti1 O2,Fe2 O3,,"['TiO2', 'Fe2O3']",22,12.9,82,213,Ti1 Fe2 O5,429.0,49.72500000000002,1.0,40.0,12.9,19.818,50.275,1.0,136.0,10.0,2.546,12.9,22,1.0000002815547802,1,0,1
82,8992.02226068,2091.1679676,Ti1 O2,Fe2 O3,,"['TiO2', 'Fe2O3']",22,12.9,83,213,Ti1 Fe2 O5,421.2400000000002,41.96000000000004,3.0,60.0,12.9,19.4,48.91,1.0,136.0,10.0,2.4,12.9,22,1.0000002815547802,1,0,1
83,8992.02226068,2091.1679676,Ti1 O2,Fe2 O3,,"['TiO2', 'Fe2O3']",22,12.9,84,213,Ti1 Fe2 O5,55.12199999999984,2.419999999999959,0.0,40.0,12.9,3.1950000000000003,51.0,1.0,136.0,100.0,0.0,12.9,22,1.0000002815547802,1,1,1
84,8992.02226068,2091.1679676,Ti1 O2,Fe2 O3,,"['TiO2', 'Fe2O3']",22,12.9,85,213,Ti1 Fe2 O5,53.7800000000002,2.419999999999959,1.0,40.0,12.9,3.3450000000000006,48.85,1.0,136.0,100.0,0.1,12.9,22,1.0000002815547802,1,1,0
85,8992.02226068,2091.1679676,Ti1 O2,Fe2 O3,,"['TiO2', 'Fe2O3']",22,12.9,86,213,Ti1 Fe2 O5,53.0,2.419999999999959,2.0,60.0,12.9,3.375,50.6,1.0,136.0,100.0,0.6600000000000001,12.9,22,1.0000002815547802,1,1,0
86,8992.02226068,2091.1679676,Ti1 O2,Fe2 O3,,"['TiO2', 'Fe2O3']",22,12.9,87,213,Ti1 Fe2 O5,20.11499999999978,1.3550000000000182,0.0,40.0,12.9,1.4420000000000002,52.5,1.0,136.0,300.0,0.0,12.9,22,1.0000002815547802,1,1,1
87,8992.02226068,2091.1679676,Ti1 O2,Fe2 O3,,"['TiO2', 'Fe2O3']",22,12.9,88,213,Ti1 Fe2 O5,19.88000000000011,0.6585000000000036,1.0,40.0,12.9,1.4380000000000024,46.11,1.0,136.0,300.0,0.139,12.9,22,1.0000002815547802,1,0,0
88,8992.02226068,2091.1679676,Ti1 O2,Fe2 O3,,"['TiO2', 'Fe2O3']",22,12.9,89,213,Ti1 Fe2 O5,20.81399999999985,0.6589999999999918,2.0,60.0,12.9,1.5775000000000023,45.78,1.0,136.0,300.0,0.0695000000000001,12.9,22,1.0000002815547802,1,0,0
89,14137.154999999999,2827.431,Fe3 O4,,,['Fe3O4'],1,15.0,90,0,Fe3 O4,624.0999999999999,15.0,3.0,20.0,15.0,33.04,57.0,1.0,227.0,5.0,3.8,15.0,62,1.00000028155478,1,0,1
90,19861.68489984,3546.7294464,Fe13 Co2 O20,,,['Co0.4Fe2.6O4'],1,16.8,91,0,Fe13 Co2 O20,8336.0,52.0,3.0,20.0,16.800000000000004,43.5,55.0,1.0,227.0,5.0,2.15,16.8,55,1.0000002815547797,1,0,1
91,26954.239014720002,4347.4579056,Fe23 Co7 O40,,,['Co0.7Fe2.3O4'],1,18.6,92,0,Fe23 Co7 O40,10760.0,70.0,3.0,20.0,18.6,36.47,51.0,1.0,227.0,5.0,0.0,18.6,50,1.00000028155478,1,0,1
92,33510.29333333333,5026.544,Fe2 Co1 O4,,,['CoFe2O4'],1,20.0,93,0,Fe2 Co1 O4,14563.0,20.0,3.0,20.0,20.0,32.22,45.0,1.0,227.0,5.0,2.48,20.0,39,1.0000002815547797,1,0,1
93,24429.003839999983,4071.5006399999984,Fe1 Bi1 O3,,,['BiFeO3'],24,18.0,94,0,Fe1 Bi1 O3,1219.58,1219.58,6.5,50.0,18.0,0.0485000000000006,1.2590000000000003,1.0,161.0,10.0,0.0484999999999999,17.999999999999996,20,1.0000002815547797,1,0,1
94,24429.003839999983,4071.5006399999984,Fe1 Bi1 O3,,,['BiFeO3'],24,18.0,95,0,Fe1 Bi1 O3,429.82000000000016,1182.0,6.5,50.0,18.0,0.0105000000000003,0.8455000000000013,1.0,161.0,130.0,0.0309999999999999,17.999999999999996,20,1.0000002815547797,1,0,1
95,24429.003839999983,4071.5006399999984,Fe1 Bi1 O3,,,['BiFeO3'],24,18.0,96,0,Fe1 Bi1 O3,1500.0,342.15,6.5,50.0,18.0,0.0249999999999985,0.6460000000000008,1.0,161.0,300.0,0.006,17.999999999999996,20,1.0000002815547797,1,1,1
96,24429.003839999983,4071.5006399999984,Fe1 Bi1 O3,,,['BiFeO3'],24,18.0,97,0,Fe1 Bi1 O3,1361.93,0.0,0.0,50.0,18.0,0.0569999999999986,1.240000000000002,1.0,161.0,10.0,0.0,17.999999999999996,20,1.0000002815547797,1,1,1
97,24429.003839999983,4071.5006399999984,Fe1 Bi1 O3,,,['BiFeO3'],24,18.0,98,0,Fe1 Bi1 O3,901.8200000000002,0.0,0.0,50.0,18.0,0.0249999999999985,0.8400000000000034,1.0,161.0,130.0,0.0,17.999999999999996,20,1.0000002815547797,1,1,1
98,24429.003839999983,4071.5006399999984,Fe1 Bi1 O3,,,['BiFeO3'],24,18.0,99,0,Fe1 Bi1 O3,2309.79,0.0,0.0,50.0,18.0,0.0390000000000014,0.671999999999997,1.0,161.0,300.0,0.0,17.999999999999996,20,1.0000002815547797,1,1,1
99,91125.0,12150.0,Fe7 Co3,,,['Fe0.7Co0.3'],3,45.0,100,0,Fe7 Co3,3999.6,0.1000000000000227,1.4,30.0,45.0,34.3,63.0,3.0,229.0,10.0,0.0,45.0,58,0.8059959770082344,1,0,1
100,110592.0,13824.0,Fe7 Co3,,,['Fe0.7Co0.3'],3,48.0,101,0,Fe7 Co3,1299.65,399.9500000000001,1.4,30.0,48.0,28.0,59.95,3.0,229.0,150.0,0.0,48.0,58,0.8059959770082344,1,1,1
101,132651.0,15606.0,Fe7 Co3,,,['Fe0.7Co0.3'],3,51.0,102,0,Fe7 Co3,849.7,49.89999999999998,1.2000000000000002,30.0,51.0,22.25,55.4,3.0,229.0,300.0,0.0,51.0,58,0.8059959770082346,1,1,1
102,91125.0,12150.0,Fe1 Co1,,,['Fe0.5Co0.5'],3,45.0,103,0,Fe1 Co1,2899.7,0.0,2.0,30.0,45.0,39.33,97.3,3.0,229.0,10.0,0.6560000000000001,45.0,43,0.8059959770082344,1,1,1
103,110592.0,13824.0,Fe1 Co1,,,['Fe0.5Co0.5'],3,48.0,104,0,Fe1 Co1,1499.0,0.0,2.2,30.0,48.0,32.0,97.45000000000002,3.0,229.0,150.0,1.7440000000000002,48.0,43,0.8059959770082344,1,1,1
104,132651.0,15606.0,Fe1 Co1,,,['Fe0.5Co0.5'],3,51.0,105,0,Fe1 Co1,799.6500000000001,0.0499999999999545,2.0,30.0,51.0,21.0,90.95,3.0,229.0,300.0,0.4300000000000001,51.0,43,0.8059959770082346,1,1,1
105,91125.0,12150.0,Fe3 Co7,,,['Fe0.3Co0.7'],3,45.0,106,0,Fe3 Co7,3999.65,0.0499999999999545,1.4,30.0,45.0,21.6,18.3,3.0,229.0,10.0,0.0,45.0,28,0.8059959770082344,1,1,1
106,110592.0,13824.0,Fe3 Co7,,,['Fe0.3Co0.7'],3,48.0,107,0,Fe3 Co7,2299.75,99.95000000000005,1.4,30.0,48.0,18.0,13.0,3.0,229.0,150.0,0.0,48.0,28,0.8059959770082344,1,1,1
107,132651.0,15606.0,Fe3 Co7,,,['Fe0.3Co0.7'],3,51.0,108,0,Fe3 Co7,1099.75,0.0499999999999545,1.2000000000000002,30.0,51.0,11.7,10.85,3.0,229.0,300.0,0.0,51.0,28,0.8059959770082346,1,0,1
108,8000.0,2400.0,Fe1 O1,Fe3 O4,,"['FeO', 'Fe3O4']",7,20.0,109,227,Fe4 O5,1804.3,1804.0,7.0,60.0,20.0,7.734999999999999,24.75,3.0,225.0,5.0,7.734999999999999,20.0,65,0.8059959770082348,1,0,1
109,17157.270186666665,3216.98816,Fe1 O1,Fe3 O4,,"['FeO', 'Fe3O4']",7,16.0,110,227,Fe4 O5,1620.97,781.28,7.0,60.0,16.0,10.5,25.45,1.0,225.0,5.0,3.74,16.0,65,1.00000028155478,1,0,1
110,14731.39127471974,1767.766952966369,Fe1 O1,Fe3 O4,,"['FeO', 'Fe3O4']",7,25.0,111,227,Fe4 O5,2044.82,1022.0,7.0,60.0,25.0,7.1,19.21,7.0,225.0,5.0,3.717,25.0,65,1.6439488100495974,1,0,1
111,7317.333333333333,3528.0,Fe1 O1,Fe3 O4,,"['FeO', 'Fe3O4']",7,14.0,112,227,Fe4 O5,681.8299999999999,471.0,0.1,52.5,14.0,10.0,20.0,2.0,225.0,20.000000000000007,0.0,14.0,65,0.5166432673376116,1,0,1
112,32768.0,6144.0,Fe1 O1,Fe3 O4,,"['FeO', 'Fe3O4']",7,32.0,113,227,Fe4 O5,2762.0,2762.0,1.0,20.0,32.0,6.795,54.36,3.0,225.0,2.0,3.125,32.0,65,0.8059959770082344,1,0,1
113,42875.0,7350.0,Fe1 O1,Fe3 O4,,"['FeO', 'Fe3O4']",7,35.0,114,227,Fe4 O5,2396.15,2250.0,1.0,20.0,35.0,9.495,31.729,3.0,225.0,2.0,2.0,35.0,65,0.8059959770082344,1,0,1
114,5052.867207228871,2121.7622392718745,Fe1 O1,Fe3 O4,,"['FeO', 'Fe3O4']",7,35.0,115,227,Fe4 O5,959.2,583.0,1.0,20.0,35.0,13.638,44.14,5.0,225.0,2.0,7.933999999999999,35.0,65,0.6711392913128503,1,0,1
115,11008.432952639987,2393.1375983999983,Fe1,Fe3 O4,,"['Fe', 'Fe3O4']",10,13.8,116,62,Fe4 O4,1897.0,1190.0,1.0,10.0,13.800000000000004,28.9,31.0,1.0,229.0,5.0,0.0,13.799999999999995,68,1.00000028155478,1,0,1
116,17157.270186666665,3216.98816,Fe3 O4,,,['Fe3O4'],3,16.0,117,0,Fe3 O4,862.0,133.0,1.0,10.0,16.0,76.8,84.0,1.0,62.0,5.0,0.4476000000000002,16.0,62,1.00000028155478,1,0,1
117,14137.154999999999,2827.431,Fe1,Fe2 O3,,"['Fe', 'Fe2O3']",5,15.0,118,212,Fe3 O3,1361.79,20.0,5.0,60.0,15.0,8.315700000000001,15.122500000000002,1.0,229.0,30.0,0.3699000000000001,15.0,68,1.00000028155478,1,0,1
118,4188.786666666666,1256.636,Fe1,Fe2 O3,,"['Fe', 'Fe2O3']",5,10.0,119,212,Fe3 O3,2544.74,1071.526,5.0,60.0,10.0,1.971599999999999,15.246499999999996,1.0,229.0,15.0,0.514774,10.0,68,1.0000002815547797,1,0,1
119,2144.658773333333,804.24704,Fe1,Fe2 O3,,"['Fe', 'Fe2O3']",5,8.0,120,212,Fe3 O3,2545.0,2188.0,5.0,60.0,8.0,1.971599999999999,15.246499999999996,1.0,229.0,10.0,0.626774,8.0,68,1.00000028155478,1,0,1
120,14137.154999999999,2827.431,Fe1,Fe2 O3,,"['Fe', 'Fe2O3']",5,15.0,121,212,Fe3 O3,5159.4368,1600.0,1.0,60.0,15.0,27.19526,53.7118,1.0,229.0,5.0,0.0,15.0,68,1.00000028155478,1,0,1
121,4188.786666666666,1256.636,Fe1,Fe2 O3,,"['Fe', 'Fe2O3']",5,10.0,122,212,Fe3 O3,2124.4,3500.0,1.0,60.0,10.0,13.376,32.5288,1.0,229.0,5.0,0.000912,10.0,68,1.0000002815547797,1,0,1
122,15551.999999999989,5831.999999999998,Fe1 O1,Fe3 O4,,"['FeO', 'Fe3O4']",5,18.0,123,227,Fe4 O5,1538.46,1000.0,0.0,50.0,18.0,16.23,38.9,2.0,225.0,300.0,0.0,17.999999999999996,65,0.5166432673376116,1,0,1
123,6043.987714973326,1604.5985083999988,Fe1,Fe2 O3,,"['Fe', 'Fe2O3']",5,11.3,124,212,Fe3 O3,10873.37,22459.0,7.0,10.0,11.300000000000004,0.9845000000000006,0.9889999999999972,1.0,229.0,5.0,2.046,11.299999999999995,68,1.00000028155478,1,0,1
124,6043.987714973326,1604.5985083999988,Fe1,Fe2 O3,,"['Fe', 'Fe2O3']",5,11.3,125,212,Fe3 O3,14972.9325,18003.0,9.0,10.0,11.300000000000004,1.3524999999999991,5.227,1.0,229.0,5.0,1.957,11.299999999999995,68,1.00000028155478,1,0,1
125,24024.111532013325,4026.3874075999993,Fe1,Fe2 O3,,"['Fe', 'Fe2O3']",5,17.9,126,212,Fe3 O3,7232.800000000001,140.00000000000006,2.0,20.0,17.900000000000006,30.2472,48.348,1.0,229.0,5.0,0.926,17.9,68,1.0000002815547797,1,0,1
126,52985.374167773334,6822.151180399999,Fe1,Fe2 O3,,"['Fe', 'Fe2O3']",5,23.3,127,212,Fe3 O3,1359.636,964.9,1.36,20.0,23.300000000000004,7.199999999999999,20.862,1.0,229.0,5.0,4.79,23.3,68,1.00000028155478,1,0,1
127,146437.33309743757,13435.439454777441,La2 Mn1 Fe1 O6,,,['La2FeMnO6'],19,,128,0,La2 Mn1 Fe1 O6,933.92,932.0,0.1,15.0,32.69800000000001,0.7800000000000011,7.538,1.0,62.0,15.0,0.01,32.698,52,1.0000002815547795,1,0,0
128,146437.33309743757,13435.439454777441,La2 Mn1 Fe1 O6,,,['La2FeMnO6'],19,,129,0,La2 Mn1 Fe1 O6,206.0,865.6,0.1,15.0,32.69800000000001,0.5365000000000002,5.942,1.0,62.0,50.0,0.0315,32.698,52,1.0000002815547795,1,0,0
129,146437.33309743757,13435.439454777441,La2 Mn1 Fe1 O6,,,['La2FeMnO6'],19,,130,0,La2 Mn1 Fe1 O6,176.32699999999977,122.37400000000002,0.1,15.0,32.69800000000001,0.2220000000000013,20.870000000000005,1.0,62.0,100.0,0.02,32.698,52,1.0000002815547795,1,0,0
130,69227.29793319688,8153.340679946241,La2 Mn1 Fe1 O6,,,['La2FeMnO6'],19,,131,0,La2 Mn1 Fe1 O6,919.3,510.4,0.1,15.0,25.472,4.3255620000000015,11.450636,1.0,62.0,250.0,0.0008750000000001,25.472,52,1.00000028155478,1,0,1
131,268082.3466666666,20106.176,V1 Fe1 O4,Fe3 O4,,"['FeVO4', 'Fe3O4']",23,40.0,132,227,V1 Fe4 O8,107.0,13.0,2.0,10.0,40.0,55.5196734,64.7492,1.0,1.0,5.0,0.0019999999999997,40.0,16,1.0000002815547797,1,0,0
132,268082.3466666666,20106.176,V1 Fe1 O4,Fe3 O4,,"['FeVO4', 'Fe3O4']",23,40.0,133,227,V1 Fe4 O8,450.0,78.0,2.0,10.0,40.0,55.5196734,64.7492,1.0,1.0,5.0,0.0062599999999997,40.0,16,1.0000002815547797,1,0,0
133,356817.6034133333,24328.47296,La1 Fe1 O3,,,['LaFeO3'],3,44.0,134,0,La1 Fe1 O3,5250.0,650.0,0.0,20.0,44.0,0.000910000000001,0.0024999999999977,1.0,221.0,300.0,0.0,44.0,51,1.0000002815547797,1,0,1
134,492806.5625466666,30171.83036,La1 Fe1 O3,,,['LaFeO3'],3,49.0,135,0,La1 Fe1 O3,4750.0,254.0,0.0,20.0,49.0,0.0003630000000001,0.0035000000000025,1.0,221.0,300.0,0.0,49.0,51,1.0000002815547795,1,0,1
135,1098065.2919466665,51471.81056,La1 Fe1 O3,,,['LaFeO3'],3,64.0,136,0,La1 Fe1 O3,1750.0,250.0,0.0,20.0,64.0,0.0002269999999988,0.0035000000000025,1.0,221.0,300.0,0.0,64.0,51,1.0000002815547797,1,0,1
136,356817.6034133333,24328.47296,La1 Fe1 O3,,,['LaFeO3'],3,44.0,137,0,La1 Fe1 O3,1000.0,2275.0,8.0,20.0,44.0,49.7217,104.716,1.0,221.0,10.0,34.8796,44.0,51,1.0000002815547797,1,0,1
137,492806.5625466666,30171.83036,La1 Fe1 O3,,,['LaFeO3'],3,49.0,138,0,La1 Fe1 O3,1125.0,2120.0,8.0,20.0,49.0,49.7217,104.716,1.0,221.0,10.0,34.8796,49.0,51,1.0000002815547795,1,0,1
138,1098065.2919466665,51471.81056,La1 Fe1 O3,,,['LaFeO3'],3,64.0,139,0,La1 Fe1 O3,750.0,800.0,8.0,20.0,64.0,21.746,49.988,1.0,221.0,10.0,0.0880000000000003,64.0,51,1.0000002815547797,1,0,1
139,227316.0345666307,18012.364070256,La1 Fe1 O3,,,['LaFeO3'],19,37.86,140,0,La1 Fe1 O3,5275.5,511.81,0.0,10.0,37.86,0.0036999999999984,0.0045000000000001,1.0,62.0,300.0,0.0,37.86,51,1.0000002815547797,1,0,1
140,333037.86150666664,23235.19964,La1 Fe1 O3,,,['LaFeO3'],19,43.0,141,0,La1 Fe1 O3,1063.17,1972.0,0.8,10.0,43.0,0.00225,0.0046999999999997,1.0,62.0,10.0,0.000145,43.0,51,1.0000002815547797,1,0,1
141,7058.771550413333,1779.5222396000001,Au1,Fe3 O4,,"['Au', 'Fe3O4']",7,11.9,142,227,Fe3 Au1 O4,3257.5,1814.6,5.0,60.0,11.9,1.971599999999999,10.698599999999995,1.0,225.0,2.0,0.626774,11.9,35,1.0000002815547797,1,0,1
142,7058.771550413333,1779.5222396000001,Au1,Fe3 O4,,"['Au', 'Fe3O4']",7,11.9,143,227,Fe3 Au1 O4,2751.248,1350.0,5.0,60.0,11.9,1.971599999999999,8.322700000000005,1.0,225.0,2.0,0.4639740000000001,11.9,35,1.0000002815547797,1,0,1
143,4849.044164999999,1385.44119,Au1,Fe3 O4,,"['Au', 'Fe3O4']",7,10.5,144,227,Fe3 Au1 O4,502.31,502.0,5.0,60.0,10.5,12.598720000000004,24.5202,1.0,225.0,100.0,0.77266,10.5,35,1.0000002815547797,1,0,1
144,3942.4525003733274,1206.8732143999987,Fe3 O4,,,['Fe3O4'],3,9.8,145,0,Fe3 O4,181.0,181.0,5.0,60.0,9.800000000000004,2.1541200000000025,29.5176,1.0,227.0,200.0,1.3638,9.799999999999995,62,1.0000002815547802,1,0,1
145,7238.223359999999,1809.55584,Gd1 Ti1 Fe9 Bi9 O30,,,['Bi0.9Gd0.1Fe0.9Ti0.1O3'],14,12.0,146,0,Gd1 Ti1 Fe9 Bi9 O30,6000.0,79.0,6.0,30.0,12.0,0.8000000000000007,2.6000000000000014,1.0,227.0,150.0,0.006,12.0,8,1.0000002815547797,1,0,1
146,2952964.747613333,99538.13756,Sr11 Nd39 Co50 Cu97 O150,,,['Nd0.78Sr0.22CoO3'],19,89.0,147,0,Sr11 Nd39 Co50 Cu97 O150,6088.8,149.24,0.2000000000000001,70.0,89.0,1.0,29.4,1.0,62.0,2.0,0.0,89.0,9,1.0000002815547797,1,0,1
147,2952964.747613333,99538.13756,Sr11 Nd39 Co50 Cu97 O150,,,['Nd0.78Sr0.22CoO3'],19,89.0,148,0,Sr11 Nd39 Co50 Cu97 O150,8899.6785,30.66999999999996,5.0,70.0,89.0,1.6999999999999993,21.626,1.0,62.0,8.0,0.0,89.0,9,1.0000002815547797,1,0,1
148,3053625.4799999995,101787.516,Sr11 Nd39 Co50 Cu97 O150,,,['Nd0.78Sr0.22CoO3'],19,90.0,149,0,Sr11 Nd39 Co50 Cu97 O150,6342.6,402.9,5.0,70.0,90.0,2.536,20.4,1.0,62.0,10.0,0.0,90.0,9,1.0000002815547795,1,0,1
149,2952964.747613333,99538.13756,Sr11 Nd39 Co50 Cu97 O150,,,['Nd0.78Sr0.22CoO3'],19,89.0,150,0,Sr11 Nd39 Co50 Cu97 O150,2142.85,1877.782,5.0,70.0,89.0,3.33,13.439999999999998,1.0,62.0,50.0,0.0,89.0,9,1.0000002815547797,1,0,1
150,2952964.747613333,99538.13756,Sr11 Nd39 Co50 Cu97 O150,,,['Nd0.78Sr0.22CoO3'],19,89.0,151,0,Sr11 Nd39 Co50 Cu97 O150,2144.5,1877.782,5.0,70.0,89.0,3.7680000000000007,10.1,1.0,62.0,75.0,0.0,89.0,9,1.0000002815547797,1,0,1
151,2952964.747613333,99538.13756,Sr11 Nd39 Co50 Cu97 O150,,,['Nd0.78Sr0.22CoO3'],19,89.0,152,0,Sr11 Nd39 Co50 Cu97 O150,1458.4,1711.4,5.0,70.0,89.0,3.7680000000000007,8.600000000000001,1.0,62.0,100.0,0.0,89.0,9,1.0000002815547797,1,0,1
152,1282.5311797042145,570.8595755360003,Fe3 O4,Co1 O1,,"['Fe3O4', 'CoO']",7,6.74,153,225,Fe3 Co1 O5,20800.0,2800.0,10.0,45.0,6.740000000000002,33.9812,66.03999999999999,1.0,227.0,5.0,0.0062000000000002,6.740000000000002,48,1.0000002815547802,1,0,1
153,1282.5311797042145,570.8595755360003,Fe3 O4,Co1 O1,,"['Fe3O4', 'CoO']",7,6.74,154,225,Fe3 Co1 O5,17600.0,2600.0,10.0,45.0,6.740000000000002,33.9812,58.44,1.0,227.0,5.0,0.0061999999999999,6.740000000000002,48,1.0000002815547802,1,0,1
154,3369.279876839995,1086.864476399999,Fe2 Co1 O4,,,['CoFe2O4'],3,9.3,155,0,Fe2 Co1 O4,9460.0,0.0,0.0,60.0,9.300000000000004,48.0,86.9,1.0,227.0,5.0,0.0,9.299999999999995,39,1.00000028155478,1,1,1
155,7986.4411895466665,1932.2035136000002,Fe2 Co1 O4,Co1 O1,,"['CoFe2O4', 'CoO']",7,12.4,156,225,Fe2 Co2 O5,11900.0,0.0,0.0,60.0,12.4,30.0,55.3,1.0,227.0,5.0,0.0,12.4,32,1.0000002815547797,1,1,1
156,3369.279876839995,1086.864476399999,Fe2 Co1 O4,,,['CoFe2O4'],3,9.3,157,0,Fe2 Co1 O4,9470.0,0.0,7.0,60.0,9.300000000000004,48.0,86.9,1.0,227.0,5.0,0.0,9.299999999999995,39,1.00000028155478,1,1,1
157,7986.4411895466665,1932.2035136000002,Fe2 Co1 O4,Co1 O1,,"['CoFe2O4', 'CoO']",7,12.4,158,225,Fe2 Co2 O5,13950.0,3650.0,7.0,60.0,12.4,39.1,55.7,1.0,227.0,5.0,0.0,12.4,32,1.0000002815547797,1,0,1
158,8379.148317119998,1995.0353135999999,Cu98,Fe1 O50,,"['Cu0.98', 'Fe0.02O']",7,12.6,159,225,Fe1 Cu98 O50,14.0,0.0,0.0,80.0,12.599999999999994,0.0002999999999993,0.0249999999999985,1.0,229.0,300.0,0.0,12.6,1,1.00000028155478,1,1,1
159,2065.2351893466653,784.2665275999997,Cu96,Fe1 O25,,"['Cu0.96', 'Fe0.04O']",7,7.9,160,225,Fe1 Cu96 O25,17.0,0.0,0.0,80.0,7.899999999999999,0.0021999999999984,0.171999999999997,1.0,229.0,300.0,0.0,7.899999999999999,2,1.00000028155478,1,1,1
160,8379.148317119998,1995.0353135999999,Cu98,Fe1 O50,,"['Cu0.98', 'Fe0.02O']",7,12.6,161,225,Fe1 Cu98 O50,761.0,530.6,3.01,80.0,12.599999999999994,0.0120000000000004,0.1150000000000019,1.0,229.0,10.0,0.0124000000000001,12.6,1,1.00000028155478,1,0,1
161,2065.2351893466653,784.2665275999997,Cu96,Fe1 O25,,"['Cu0.96', 'Fe0.04O']",7,7.9,162,225,Fe1 Cu96 O25,995.0,906.4,4.6,80.0,7.899999999999999,0.0820000000000007,0.3440000000000012,1.0,229.0,10.0,0.0124000000000001,7.899999999999999,2,1.00000028155478,1,0,1
162,8379.148317119998,1995.0353135999999,Cu98,Fe1 O50,,"['Cu0.98', 'Fe0.02O']",7,12.6,163,225,Fe1 Cu98 O50,91.0,249.0,1.0000000000000002,80.0,12.599999999999994,0.0385999999999988,25.3078,1.0,229.0,100.0,0.0,12.6,1,1.00000028155478,1,0,1
163,2065.2351893466653,784.2665275999997,Cu96,Fe1 O25,,"['Cu0.96', 'Fe0.04O']",7,7.9,164,225,Fe1 Cu96 O25,25.0,94.0,0.0,80.0,7.899999999999999,0.1320000000000014,25.3078,1.0,229.0,100.0,0.0,7.899999999999999,2,1.00000028155478,1,0,1
164,8379.148317119998,1995.0353135999999,Cu98,Fe1 O50,,"['Cu0.98', 'Fe0.02O']",7,12.6,165,225,Fe1 Cu98 O50,247.0,1335.0,5.5,80.0,12.599999999999994,0.0193000000000012,2.251800000000003,1.0,229.0,5.0,0.0573399999999999,12.6,1,1.00000028155478,1,0,1
165,2065.2351893466653,784.2665275999997,Cu96,Fe1 O25,,"['Cu0.96', 'Fe0.04O']",7,7.9,166,225,Fe1 Cu96 O25,41.0,1318.0,5.5,80.0,7.899999999999999,0.027000000000001,2.4798000000000044,1.0,229.0,5.0,0.0573400000000001,7.899999999999999,2,1.00000028155478,1,0,1
166,4913.0,1734.0,Fe2 O3,,,['Fe2O3'],24,17.0,167,0,Fe2 O3,115.00500000000012,131.00000000000006,0.0,40.0,17.000000000000007,0.0150000000000005,59.641740000000006,3.0,161.0,30.0,0.0002699999999999,17.0,59,0.8059959770082346,1,0,1
167,4913.0,1734.0,Fe2 O3,,,['Fe2O3'],24,17.0,168,0,Fe2 O3,125.23000000000002,165.23000000000002,0.0,40.0,17.000000000000007,0.0019999999999988,59.641740000000006,3.0,161.0,30.0,0.0024699999999999,17.0,59,0.8059959770082346,1,0,1
168,4913.0,1734.0,Fe2 O3,,,['Fe2O3'],24,17.0,169,0,Fe2 O3,250.0,1025.0,2.0,40.0,17.000000000000007,0.0037999999999982,70.36974000000001,3.0,161.0,100.0,0.004428,17.0,59,0.8059959770082346,1,0,1
169,4913.0,1734.0,Fe2 O3,,,['Fe2O3'],24,17.0,170,0,Fe2 O3,579.1500000000001,113.5,2.0,40.0,17.000000000000007,0.0851000000000006,51.242,3.0,161.0,200.0,0.0,17.0,59,0.8059959770082346,1,0,1
170,268.08234666666664,201.06176,Ni1 O1,,,['NiO'],3,4.0,171,0,Ni1 O1,2285.7,900.0,8.0,80.0,4.0,0.3999999999999986,5.800000000000004,1.0,225.0,5.0,0.0106999999999999,4.0,69,1.0000002815547802,1,0,1
171,3053.6254799999997,1017.8751599999999,Ni1 O1,,,['NiO'],3,9.0,172,0,Ni1 O1,2857.1,2750.0,8.0,80.0,9.000000000000007,0.4130000000000002,3.049999999999997,1.0,225.0,5.0,0.1859999999999999,9.0,69,1.00000028155478,1,0,1
172,33510.29333333333,5026.544,Fe1 Bi1 O3,,,['BiFeO3'],24,20.0,173,0,Fe1 Bi1 O3,239.34000000000012,250.0,2.0,20.0,20.0,0.0790000000000006,1.5745000000000005,1.0,161.0,300.0,0.0789999999999999,20.0,20,1.0000002815547797,1,1,1
173,113097.23999999999,11309.724,Fe1 Bi1 O3,,,['BiFeO3'],24,30.0,174,0,Fe1 Bi1 O3,1135.5,984.37,2.0,20.0,30.0,0.1170000000000008,1.5850000000000009,1.0,161.0,300.0,0.092,30.0,20,1.00000028155478,1,1,1
174,268082.3466666666,20106.176,Fe1 Bi1 O3,,,['BiFeO3'],24,40.0,175,0,Fe1 Bi1 O3,1041.71,677.0,2.0,20.0,40.0,0.1189999999999997,1.1835000000000022,1.0,161.0,300.0,0.0469999999999999,40.0,20,1.0000002815547797,1,0,1
175,26478.841254810537,4296.188413436,Sr3 La17 Fe20 O60,,,['La0.85Sr0.15FeO3'],19,18.49,176,0,Sr3 La17 Fe20 O60,2812.5,812.5,0.06,15.0,18.49,17.71,30.0,1.0,62.0,193.0,0.0059999999999997,18.49,10,1.0000002815547797,1,0,0
176,82447.88796,9160.87644,Co1,Co3 O4,,"['Co', 'Co3O4']",7,27.0,177,227,Co4 O4,569.3430000000001,124.13999999999992,1.0,20.0,27.0,34.375,122.0,1.0,225.0,5.0,12.0,27.0,70,1.0000002815547797,1,0,1
177,82447.88796,9160.87644,Co1,Co3 O4,,"['Co', 'Co3O4']",7,27.0,178,227,Co4 O4,583.3400000000004,123.24,1.0,20.0,27.0,32.07,116.0,1.0,225.0,5.0,6.25,27.0,70,1.0000002815547797,1,0,1
178,82447.88796,9160.87644,Co1,Co3 O4,,"['Co', 'Co3O4']",7,27.0,179,227,Co4 O4,626.8,148.59500000000003,1.0,20.0,27.0,32.9245,105.0,1.0,225.0,5.0,6.030999999999999,27.0,70,1.0000002815547797,1,0,1
179,82447.88796,9160.87644,Co1,Co3 O4,,"['Co', 'Co3O4']",7,27.0,180,227,Co4 O4,738.96,183.82,1.0,20.0,27.0,27.919,90.42,1.0,225.0,5.0,5.930999999999999,27.0,70,1.0000002815547797,1,0,1
180,82447.88796,9160.87644,Co1,Co3 O4,,"['Co', 'Co3O4']",7,27.0,181,227,Co4 O4,724.6379999999999,210.53,1.0,20.0,27.0,15.923,56.9,1.0,225.0,5.0,3.5,27.0,70,1.0000002815547797,1,0,1
181,82447.88796,9160.87644,Co1,Co3 O4,,"['Co', 'Co3O4']",7,27.0,182,227,Co4 O4,631.5799999999999,147.35999999999996,1.0,20.0,27.0,6.5,32.0,1.0,225.0,5.0,0.8,27.0,70,1.0000002815547797,1,0,1
182,82447.88796,9160.87644,Co1,Co3 O4,,"['Co', 'Co3O4']",7,27.0,183,227,Co4 O4,222.0,36.60000000000002,1.0,20.0,27.0,0.6875,9.55,1.0,225.0,5.0,0.1125,27.0,70,1.0000002815547797,1,0,1
183,82447.88796,9160.87644,Co1,Co3 O4,,"['Co', 'Co3O4']",7,27.0,184,227,Co4 O4,194.72400000000016,26.442000000000007,1.0,20.0,27.0,0.1909999999999989,4.600000000000001,1.0,225.0,5.0,0.032,27.0,70,1.0000002815547797,1,0,1
184,82447.88796,9160.87644,Co1,Co3 O4,,"['Co', 'Co3O4']",7,27.0,185,227,Co4 O4,265.0,21.5,1.0,20.0,27.0,0.0509999999999983,3.0,1.0,225.0,5.0,0.0049999999999998,27.0,70,1.0000002815547797,1,0,1
185,113097.23999999999,11309.724,Mn3 O4,,,['Mn3O4'],21,30.0,186,0,Mn3 O4,1086.0,1086.0,1.0,20.0,30.0,10.2571,46.00596,1.0,141.0,10.0,2.238,30.0,61,1.00000028155478,1,0,1
186,904777.9199999999,45238.896,Mn3 O4,,,['Mn3O4'],21,60.0,187,0,Mn3 O4,574.9999999999998,575.0,1.0,20.0,60.0,17.0812,32.0,1.0,141.0,10.0,2.319,60.0,61,1.0000002815547797,1,0,1
187,3053625.4799999995,101787.516,Mn3 O4,,,['Mn3O4'],21,90.0,188,0,Mn3 O4,273.0,273.0,1.0,20.0,90.0,10.2571,44.9449,1.0,141.0,10.0,2.339,90.0,61,1.0000002815547795,1,0,1
188,4445.1739209600055,1307.4040944000012,Fe3 O4,Co1 O1,,"['Fe3O4', 'CoO']",7,10.2,189,225,Fe3 Co1 O5,2900.0,1290.0,7.0,60.0,10.199999999999996,10.9126,27.7327,1.0,227.0,5.0,0.958574,10.200000000000005,48,1.00000028155478,1,0,1
189,4445.1739209600055,1307.4040944000012,Fe3 O4,Co1 O1,,"['Fe3O4', 'CoO']",7,10.2,190,225,Fe3 Co1 O5,7035.0,3430.0,7.0,60.0,10.199999999999996,19.6108,33.6393,1.0,227.0,5.0,1.723,10.200000000000005,48,1.00000028155478,1,0,1
190,4445.1739209600055,1307.4040944000012,Fe3 O4,Co1 O1,,"['Fe3O4', 'CoO']",7,10.2,191,225,Fe3 Co1 O5,11200.0,4020.0,7.0,60.0,10.199999999999996,20.13,33.0,1.0,227.0,5.0,0.0,10.200000000000005,48,1.00000028155478,1,0,1
191,4445.1739209600055,1307.4040944000012,Fe3 O4,Co1 O1,,"['Fe3O4', 'CoO']",7,10.2,192,225,Fe3 Co1 O5,12700.0,5100.0,7.0,60.0,10.199999999999996,37.76,59.0,1.0,227.0,5.0,0.0,10.200000000000005,48,1.00000028155478,1,0,1
192,904.7779199999999,452.38896,Co1,Co1 O1,,"['Co', 'CoO']",15,6.0,193,225,Co2 O1,7619.0,3773.58,5.0,50.0,6.0,40.7799,65.7824,1.0,194.0,10.0,3.8854,6.0,74,1.0000002815547802,1,0,1
