Repository: ai-chem/MagnetExchangeBias

# Tests_Git_Django_PostgreSQL
My small steps in programming
Start point 18.10.2023

1. Видео о том, как работать в репозитории в PyCram(https://youtu.be/9VKKZNqzPcE?si=LDJU6aA5hWqKczHg)
2. Попытки импортировать библиотеки в Modul_test

File: data/part_11.csv (part 1 of 2)
,c1,c2,c3,chemical_formula,coer_oe,crystal_structure,depth_nm,exc_bias_oe,fc_field_t,h_range_max_koe,id,length_d_nm,mr (emu/g),sat_em_g,shape,space_group_core,space_group_shell,structure,structure_,temperature_k,ver_shift_emu_g,width_nm,orig_c1,orig_c2,formula_combined
0,Zn1 O1,Fe2 Co1 O4,,"['ZnO', 'CoFe2O4']",27800.0,"hexagonal, cubic ",7.4,-1132.0,5.0,50.0,1,7.4,,,sphere,p63mc,fd-3m,ZnO/CoFe2O4,ZnO/CoFe2O4,5.0,0.0,7.4,ZnO,CoFe2O4,Zn1 O1 Fe2 Co1 O4
1,Co1 O1,Fe2 Co1 O4,,"['CoO', 'CoFe2O4']",7800.0,"cubcic, cube",7.0,-406.0,5.0,50.0,2,7.0,,,sphere,fm-3m,fd-3m,CoO/CoFe2O4,CoO/CoFe2O4,5.0,0.0,7.0,CoO,CoFe2O4,Co1 O1 Fe2 Co1 O4
2,Mn1 Zn1 Fe4 O8,,,['Mn0.50Zn0.50Fe2O4'],24.8,cubic,17.0,51.34,0.0,10.0,3,17.0,0.0078,2.29,polyhedron,fd-3m,0,Mn0.50Zn0.50Fe2O4,MnZnFe4O8,300.0,0.0,17.0,Mn0.50Zn0.50Fe2O4,,Mn1 Zn1 Fe4 O8
3,Mn1 Zn1 Fe4 O8,,,['Mn0.50Zn0.50Fe2O4'],90.2,cubic,11.0,108.18,0.0,10.0,4,11.0,0.0218,2.43,polyhedron,fd-3m,0,Mn0.5Zn0.5Fe2O4,MnZnFe4O8,300.0,0.0,11.0,Mn0.50Zn0.50Fe2O4,,Mn1 Zn1 Fe4 O8
4,Mn1 Zn1 Fe4 O8,,,['Mn0.50Zn0.50Fe2O4'],40.07,cubic,12.0,8.92,0.0,10.0,5,12.0,0.3498,16.15,polyhedron,fd-3m,0,Mn0.5Zn0.5Fe2O4,MnZnFe4O8,300.0,0.0,12.0,Mn0.50Zn0.50Fe2O4,,Mn1 Zn1 Fe4 O8
5,Mn1 Zn1 Fe4 O8,,,['Mn0.50Zn0.50Fe2O4'],47.13,cubic,18.0,14.38,0.0,10.0,6,18.0,0.6546,18.75,polyhedron,fd-3m,0,Mn0.5Zn0.5Fe2O4,MnZnFe4O8,300.0,0.0,18.0,Mn0.50Zn0.50Fe2O4,,Mn1 Zn1 Fe4 O8
6,Mn1 Zn1 Fe4 O8,,,['Mn0.50Zn0.50Fe2O4'],109.35,cubic,21.0,2.83,0.0,10.0,7,21.0,9.2738,81.48,polyhedron,fd-3m,0,Mn0.5Zn0.5Fe2O4,MnZnFe4O8,300.0,0.0,21.0,Mn0.50Zn0.50Fe2O4,,Mn1 Zn1 Fe4 O8
7,La1 Fe1 O3,,,['LaFeO3'],830.0,orthorhombic,27.0,0.0,0.0,60.0,8,27.0,0.735,1.3235,sphere,pnma,0,LaFeO3,LaFeO3,5.0,-0.017,27.0,LaFeO3,,La1 Fe1 O3
8,La1 Fe1 O3,,,['LaFeO3'],894.0,orthorhombic,27.0,-255.0,0.5,60.0,9,27.0,0.735,1.3529,sphere,pnma,0,LaFeO3,LaFeO3,5.0,,27.0,LaFeO3,,La1 Fe1 O3
9,La1 Fe1 O3,,,['LaFeO3'],910.0,orthorhombic,27.0,-296.0,1.0,60.0,10,27.0,0.735,1.3529,sphere,pnma,0,LaFeO3,LaFeO3,5.0,,27.0,LaFeO3,,La1 Fe1 O3
10,La1 Fe1 O3,,,['LaFeO3'],945.0,orthorhombic,27.0,-344.0,2.0,60.0,11,27.0,0.735,1.3823,sphere,pnma,0,LaFeO3,LaFeO3,5.0,,27.0,LaFeO3,,La1 Fe1 O3
11,La1 Fe1 O3,,,['LaFeO3'],1077.0,orthorhombic,27.0,-635.0,5.0,60.0,12,27.0,0.7,1.44117,sphere,pnma,0,LaFeO3,LaFeO3,5.0,0.142857,27.0,LaFeO3,,La1 Fe1 O3
12,La1 Fe1 O3,,,['LaFeO3'],894.0,orthorhombic,36.0,0.0,0.0,60.0,13,36.0,0.0588,0.65,sphere,pnma,0,LaFeO3,LaFeO3,5.0,-0.3,36.0,LaFeO3,,La1 Fe1 O3
13,La1 Fe1 O3,,,['LaFeO3'],985.0,orthorhombic,36.0,-229.0,0.5,60.0,14,36.0,0.0588,0.65,sphere,pnma,0,LaFeO3,LaFeO3,5.0,0.0088,36.0,LaFeO3,,La1 Fe1 O3
14,La1 Fe1 O3,,,['LaFeO3'],1016.0,orthorhombic,36.0,-350.0,1.0,60.0,15,36.0,0.0588,0.65,sphere,pnma,0,LaFeO3,LaFeO3,5.0,0.0176,36.0,LaFeO3,,La1 Fe1 O3
15,La1 Fe1 O3,,,['LaFeO3'],1074.0,orthorhombic,36.0,-502.0,2.0,60.0,16,36.0,0.0588,0.66,sphere,pnma,0,LaFeO3,LaFeO3,5.0,0.023,36.0,LaFeO3,,La1 Fe1 O3
16,La1 Fe1 O3,,,['LaFeO3'],1483.0,orthorhombic,36.0,-2157.0,5.0,60.0,17,36.0,0.052,0.66,sphere,pnma,0,LaFeO3,LaFeO3,5.0,0.084,36.0,LaFeO3,,La1 Fe1 O3
17,Ni1,Ni1 O1,,"['Ni', 'NiO']",634.0,"cubic, cubic",30.0,-130.0,1.0,2.5,18,30.0,21.5,26.6,sphere,fm-3m,fm-3m,Ni–NiO,Ni–NiO,8.0,0.0,30.0,Ni,NiO,Ni1 Ni1 O1
18,Ni1,Ni1 O1,,"['Ni', 'NiO']",641.0,"cubic, cubic",30.0,-137.0,1.0,2.5,19,30.0,21.5,26.4,sphere,fm-3m,fm-3m,Ni–NiO,Ni–NiO,8.0,0.0,30.0,Ni,NiO,Ni1 Ni1 O1
19,Ni1,Ni1 O1,,"['Ni', 'NiO']",379.0,"cubic, cubic",30.0,-38.0,1.0,2.5,20,30.0,8.9,15.2,sphere,fm-3m,fm-3m,Ni–NiO,Ni–NiO,8.0,0.0,30.0,Ni,NiO,Ni1 Ni1 O1
20,Ni1,Ni1 O1,,"['Ni', 'NiO']",547.0,"cubic, cubic",30.0,-73.0,1.0,2.5,21,30.0,10.7,14.7,sphere,fm-3m,fm-3m,Ni–NiO,Ni–NiO,8.0,0.0,30.0,Ni,NiO,Ni1 Ni1 O1
21,Ni1,Ni1 O1,,"['Ni', 'NiO']",534.0,"cubic, cubic",30.0,-81.0,1.0,2.5,22,30.0,13.0,16.0,sphere,fm-3m,fm-3m,Ni–NiO,Ni–NiO,8.0,0.0,30.0,Ni,NiO,Ni1 Ni1 O1
22,Ni1,Ni1 O1,,"['Ni', 'NiO']",756.0,"cubic, cubic",30.0,-109.0,1.0,2.5,23,30.0,12.8,16.5,sphere,fm-3m,fm-3m,Ni–NiO,Ni–NiO,8.0,0.0,30.0,Ni,NiO,Ni1 Ni1 O1
23,Mg1 Fe2 O4,,,['MgFe2O4'],8.45,cubic,12.0,0.0,0.0,20.0,24,12.0,0.14,12.75,tetrahedral,fd-3m,0,MgFe2O4,MgFe2O4,300.0,0.0,12.0,MgFe2O4,,Mg1 Fe2 O4
24,Mg1 Fe2 O4,,,['MgFe2O4'],9.88,cubic,16.0,0.0,0.0,20.0,25,16.0,0.34,18.61,tetrahedral,fd-3m,0,MgFe2O4,MgFe2O4,300.0,0.0,16.0,MgFe2O4,,Mg1 Fe2 O4
25,Mg1 Fe2 O4,,,['MgFe2O4'],22.34,cubic,24.0,0.0,0.0,20.0,26,24.0,1.24,24.52,octahedral,fd-3m,0,MgFe2O4,MgFe2O4,300.0,0.0,24.0,MgFe2O4,,Mg1 Fe2 O4
26,Mg1 Fe2 O4,,,['MgFe2O4'],59.66,cubic,33.0,0.0,0.0,20.0,27,33.0,3.81,29.42,octahedral,fd-3m,0,MgFe2O4,MgFe2O4,300.0,0.0,33.0,MgFe2O4,,Mg1 Fe2 O4
27,Fe2 Co1 O4,,,['CoFe2O4'],1400.0,cubic,17.7,0.0,0.5,15.0,28,17.7,32.0,75.0,sphere,fd-3m,0,CoFe2O4,CoFe2O4,300.0,0.0,17.7,CoFe2O4,,Fe2 Co1 O4
28,Fe1 Bi1 O3,,,['BiFeO3'],0.0,trigonal,20.4,0.0,0.5,15.0,29,20.4,0.03,0.12,sphere,r3c,0,BiFeO3,BiFeO3,300.0,0.0,20.4,BiFeO3,,Fe1 Bi1 O3
29,Fe2 Co1 O4,Fe1 Bi1 O3,,"['CoFe2O4', 'BiFeO3']",902.2495,"cubic, trigonal",24.3,112.781,10.0,60.0,30,24.3,31.042,74.595,sphere,fd-3m,r3c,CoFe2O4@BiFeO3,CoFe2O4@BiFeO3,350.0,0.0,24.3,CoFe2O4,BiFeO3,Fe2 Co1 O4 Fe1 Bi1 O3
30,Fe2 Co1 O4,Fe1 Bi1 O3,,"['CoFe2O4', 'BiFeO3']",1316.317,"cubic, trigonal",24.3,226.736,10.0,60.0,31,24.3,39.222,79.167,sphere,fd-3m,r3c,CoFe2O4@BiFeO3,CoFe2O4@BiFeO3,300.0,0.0,24.3,CoFe2O4,BiFeO3,Fe2 Co1 O4 Fe1 Bi1 O3
31,Fe2 Co1 O4,Fe1 Bi1 O3,,"['CoFe2O4', 'BiFeO3']",1616.53,"cubic, trigonal",32.9,170.0,10.0,60.0,32,32.9,41.629,83.259,sphere,fd-3m,r3c,CoFe2O4@BiFeO3,CoFe2O4@BiFeO3,250.0,0.0,32.9,CoFe2O4,BiFeO3,Fe2 Co1 O4 Fe1 Bi1 O3
32,Fe2 Co1 O4,Fe1 Bi1 O3,,"['CoFe2O4', 'BiFeO3']",2594.2375,"cubic, trigonal",24.3,169.131,10.0,60.0,33,24.3,56.0,85.9,sphere,fd-3m,r3c,CoFe2O4@BiFeO3,CoFe2O4@BiFeO3,200.0,0.0,24.3,CoFe2O4,BiFeO3,Fe2 Co1 O4 Fe1 Bi1 O3
33,Fe2 Co1 O4,Fe1 Bi1 O3,,"['CoFe2O4', 'BiFeO3']",6052.7,"cubic, trigonal",24.3,112.78,10.0,60.0,34,24.3,67.858,87.0,sphere,fd-3m,r3c,CoFe2O4@BiFeO3,CoFe2O4@BiFeO3,100.0,0.0,24.3,CoFe2O4,BiFeO3,Fe2 Co1 O4 Fe1 Bi1 O3
34,Fe2 Co1 O4,Fe1 Bi1 O3,,"['CoFe2O4', 'BiFeO3']",7932.631,"cubic, trigonal",32.9,56.18,10.0,60.0,35,32.9,71.226,87.5,sphere,fd-3m,r3c,CoFe2O4@BiFeO3,CoFe2O4@BiFeO3,50.0,0.0,32.9,CoFe2O4,BiFeO3,Fe2 Co1 O4 Fe1 Bi1 O3
35,Fe2 Co1 O4,Fe1 Bi1 O3,,"['CoFe2O4', 'BiFeO3']",4116.89,"cubic, trigonal",24.3,90.0,10.0,60.0,36,24.3,63.046,87.349,sphere,fd-3m,r3c,CoFe2O4@BiFeO3,CoFe2O4@BiFeO3,150.0,0.0,24.3,CoFe2O4,BiFeO3,Fe2 Co1 O4 Fe1 Bi1 O3
36,Fe2 Co1 O4,Fe1 Bi1 O3,,"['CoFe2O4', 'BiFeO3']",8966.0,"cubic, trigonal",32.9,50.0,10.0,60.0,37,32.9,73.151,87.83,sphere,fd-3m,r3c,CoFe2O4@BiFeO3,CoFe2O4@BiFeO3,5.0,0.0,32.9,CoFe2O4,BiFeO3,Fe2 Co1 O4 Fe1 Bi1 O3
37,Co1,Co1 O1,,"['Co', 'CoO']",538.42,"hexagonal, cubic ",30.0,-142.78,0.5,6.0,38,30.0,,,sphere,p63/mmc,fm-3m,Co/CoO,Co/CoO,5.0,0.0,30.0,Co,CoO,Co1 Co1 O1
38,Co1,Co1 O1,,"['Co', 'CoO']",434.0,"hexagonal, cubic ",30.0,-137.21,0.5,6.0,39,30.0,,,sphere,p63/mmc,fm-3m,Co/CoO,Co/CoO,5.0,0.0,30.0,Co,CoO,Co1 Co1 O1
39,Co1,Co1 O1,,"['Co', 'CoO']",280.0,"hexagonal, cubic ",30.0,-71.0,0.5,6.0,40,30.0,,,sphere,p63/mmc,fm-3m,Co/CoO,Co/CoO,5.0,0.0,30.0,Co,CoO,Co1 Co1 O1
40,Co1,Co1 O1,,"['Co', 'CoO']",532.96,"hexagonal, cubic ",30.0,-346.379,0.5,6.0,41,30.0,,,sphere,p63/mmc,fm-3m,Co/CoO,Co/CoO,5.0,0.0,30.0,Co,CoO,Co1 Co1 O1
41,Fe1 Rh1,,,['FeRh'],1661.3845,cubic,25.0,-952.57,1.0,0.1,42,25.0,,,,pm-3m,0,FeRh,FeRh,2.0,0.0,25.0,FeRh,,Fe1 Rh1
42,Fe1 Rh1,,,['FeRh'],1322.79,cubic,25.0,-629.898,1.0,0.1,43,25.0,,,,pm-3m,0,FeRh,FeRh,2.0,0.0,25.0,FeRh,,Fe1 Rh1
43,Fe1 Rh1,,,['FeRh'],1070.862,cubic,25.0,-519.698,1.0,0.1,44,25.0,,,,pm-3m,0,FeRh,FeRh,2.0,0.0,25.0,FeRh,,Fe1 Rh1
44,Fe1 Rh1,,,['FeRh'],881.8975,cubic,25.0,-472.1585,1.0,0.1,45,25.0,,,,pm-3m,0,FeRh,FeRh,2.0,0.0,25.0,FeRh,,Fe1 Rh1
45,Fe1 Rh1,,,['FeRh'],806.3,cubic,200.0,-278.3,5.0,0.1,46,200.0,,,,pm-3m,0,FeRh,FeRh,2.0,0.0,200.0,FeRh,,Fe1 Rh1
46,Fe1 Rh1,,,['FeRh'],697.695,cubic,200.0,-185.144,5.0,0.1,47,200.0,,,,pm-3m,0,FeRh,FeRh,2.0,0.0,200.0,FeRh,,Fe1 Rh1
47,Fe1 Rh1,,,['FeRh'],636.065,cubic,200.0,-108.065,5.0,0.1,48,200.0,,,,pm-3m,0,FeRh,FeRh,2.0,0.0,200.0,FeRh,,Fe1 Rh1
48,Fe1 Rh1,,,['FeRh'],604.83,cubic,200.0,-76.83,5.0,0.1,49,200.0,,,,pm-3m,0,FeRh,FeRh,2.0,0.0,200.0,FeRh,,Fe1 Rh1
49,Mn1 O2,,,['MnO2'],145.0,tetragonal,0.0,-440.0,1.0,80.0,50,1000.0,0.022,6.9,wire,i4/m,0,MnO2,MnO2,5.0,0.07,20.0,MnO2,,Mn1 O2
50,Ag1,Fe3 O4,,"['Ag', 'Fe3O4']",1186.0,"cubic, cubic",65.0,-551.72,5.0,4.0,51,65.0,16.22,60.0,flower,fm-3m,fd-3m,Ag/Fe3O4,Ag/Fe3O4,5.0,,65.0,Ag,Fe3O4,Ag1 Fe3 O4
51,Ag1,Fe3 O4,,"['Ag', 'Fe3O4']",1186.0,"cubic, cubic",65.0,-551.72,1.0,4.0,52,65.0,16.22,60.0,flower,fm-3m,fd-3m,Ag/Fe3O4,Ag/Fe3O4,5.0,,65.0,Ag,Fe3O4,Ag1 Fe3 O4
52,Fe1,Fe2 O3,,"['Fe', 'Fe2O3']",2095.77,"cubic, cubic",11.65,-96.767,5.0,4.0,53,11.65,247.96,384.57,sphere,im-3m,p4332,Fe/γ-Fe2O3,Fe/Fe2O3,5.0,111.36,11.65,Fe,Fe2O3,Fe1 Fe2 O3
53,Fe1,Fe2 O3,,"['Fe', 'Fe2O3']",1812.0,"cubic, cubic",11.65,-1812.0,5.0,4.0,54,11.65,155.91,326.6,sphere,im-3m,p4332,Fe/γ-Fe2O3,Fe/Fe2O3,5.0,157.4,11.65,Fe,Fe2O3,Fe1 Fe2 O3
54,Fe1,Fe2 O3,,"['Fe', 'Fe2O3']",7238.0,"cubic, cubic",11.65,-7238.0,5.0,4.0,55,11.65,117.337,326.6,sphere,im-3m,p4332,Fe/γ-Fe2O3,Fe/Fe2O3,5.0,117.0,11.65,Fe,Fe2O3,Fe1 Fe2 O3
55,Fe1 O1,Fe3 O4,,"['FeO', 'Fe3O4']",,"cubic, cubic",,,0.0,30.0,56,19.2,5.14,35.0,egg,fm-3m,fd-3m,FeO/Fe3O4,FeO/Fe3O4,300.0,0.0,17.3,FeO,Fe3O4,Fe1 O1 Fe3 O4
56,Fe1 O1,Fe3 O4,,"['FeO', 'Fe3O4']",,"cubic, cubic",,,0.0,30.0,57,19.2,8.954,41.0,egg,fm-3m,fd-3m,FeO/Fe3O4,FeO/Fe3O4,300.0,0.0,17.3,FeO,Fe3O4,Fe1 O1 Fe3 O4
57,Fe1 O1,Fe3 O4,,"['FeO', 'Fe3O4']",,"cubic, cubic",,,0.0,30.0,58,19.2,10.8,53.0,egg,fm-3m,fd-3m,FeO/Fe3O4,FeO/Fe3O4,300.0,0.0,17.3,FeO,Fe3O4,Fe1 O1 Fe3 O4
58,Fe1 O1,Fe3 O4,,"['FeO', 'Fe3O4']",13.0,"cubic, cubic",,0.0,0.0,30.0,59,19.2,0.285,37.7,egg,fm-3m,fd-3m,FeO/Fe3O4,FeO/Fe3O4,210.0,0.0,17.3,FeO,Fe3O4,Fe1 O1 Fe3 O4
59,Fe1 O1,Fe3 O4,,"['FeO', 'Fe3O4']",13.0,"cubic, cubic",,-2.5,5.0,30.0,60,19.2,0.294,37.7,egg,fm-3m,fd-3m,FeO/Fe3O4,FeO/Fe3O4,210.0,0.0,17.3,FeO,Fe3O4,Fe1 O1 Fe3 O4
60,Fe1 O1,Fe3 O4,,"['FeO', 'Fe3O4']",521.0,"cubic, monoclinic",,0.0,0.0,30.0,61,19.2,3.095,37.0,egg,fm-3m,fd-3m,FeO/Fe3O4,FeO/Fe3O4,120.0,0.0,17.3,FeO,Fe3O4,Fe1 O1 Fe3 O4
61,Fe1 O1,Fe3 O4,,"['FeO', 'Fe3O4']",560.0,"cubic, monoclinic",,-719.0,5.0,30.0,62,19.2,2.8,37.0,egg,fm-3m,fd-3m,FeO/Fe3O4,FeO/Fe3O4,120.0,3.99,17.3,FeO,Fe3O4,Fe1 O1 Fe3 O4
62,Fe1 O1,Fe3 O4,,"['FeO', 'Fe3O4']",2202.0,"cubic, monoclinic",,0.0,0.0,30.0,63,19.2,5.149,32.9,egg,fm-3m,fd-3m,FeO/Fe3O4,FeO/Fe3O4,2.0,0.0,17.3,FeO,Fe3O4,Fe1 O1 Fe3 O4
63,Fe1 O1,Fe3 O4,,"['FeO', 'Fe3O4']",3195.5,"cubic, monoclinic",,-2878.5,5.0,30.0,64,19.2,8.3485,33.6,egg,fm-3m,fd-3m,FeO/Fe3O4,FeO/Fe3O4,2.0,8.398,17.3,FeO,Fe3O4,Fe1 O1 Fe3 O4
64,Fe1 O1,Fe3 O4,,"['FeO', 'Fe3O4']",628.5,"cubic, monoclinic",,0.0,0.0,30.0,65,19.2,13.33,54.8,egg,fm-3m,fd-3m,FeO/Fe3O4,FeO/Fe3O4,2.0,0.0,17.3,FeO,Fe3O4,Fe1 O1 Fe3 O4
65,Fe1 O1,Fe3 O4,,"['FeO', 'Fe3O4']",767.0,"cubic, monoclinic",,-329.0,5.0,30.0,66,19.2,22.313,54.8,egg,fm-3m,fd-3m,FeO/Fe3O4,FeO/Fe3O4,2.0,9.188,17.3,FeO,Fe3O4,Fe1 O1 Fe3 O4
66,Ni1 O1,,,['NiO'],87.02,cubic,,0.0,0.0,15.0,67,34.4,2.65,0.18,rod,fm-3m,0,NiO,NiO,300.0,0.0,10.97,NiO,,Ni1 O1
67,Fe3 O4,,,['Fe3O4'],22.41,cubic,33.0,0.0,0.0,15.0,68,33.0,1.65,70.264,sphere,fd-3m,0,Fe3O4,Fe3O4,300.0,0.0,33.0,Fe3O4,,Fe3 O4
68,Fe3 O4,Ni1 O1,,"['Fe3O4', 'NiO']",37.09,"cube, cube",52.02,0.0,0.0,15.0,69,52.02,1.35,31.33,sphere,fm-3m,fd-3m,NiO/Fe3O4,NiO/Fe3O4,300.0,0.0,52.02,Fe3O4,NiO,Fe3 O4 Ni1 O1
69,Ni1 O1,Fe3 O4,,"['NiO', 'Fe3O4']",100.29,"cube, cube",31.75,0.0,0.0,15.0,70,31.75,2.16,40.03,sphere,fd-3m,fm-3m,Fe3O4/NiO,Fe3O4/NiO,300.0,0.0,31.75,NiO,Fe3O4,Ni1 O1 Fe3 O4
70,Fe3 O4,Ni1 O1,,"['Fe3O4', 'NiO']",95.69,"cube, cube",52.02,-329.43,,15.0,71,52.02,8.6,33.0,sphere,fm-3m,fd-3m,NiO/Fe3O4,NiO/Fe3O4,60.0,8.6,52.02,Fe3O4,NiO,Fe3 O4 Ni1 O1
71,Ni1 O1,Fe3 O4,,"['NiO', 'Fe3O4']",145.18,"cube, cube",31.75,145.18,,15.0,72,31.75,8.16,44.89,sphere,fd-3m,fm-3m,Fe3O4/NiO,Fe3O4/NiO,60.0,-8.16,31.75,NiO,Fe3O4,Ni1 O1 Fe3 O4
72,Fe4 Bi2 O9,Fe1 Bi1 O3,,"['Bi2Fe4O9', 'BiFeO3']",1300.0,trigonal,19.0,-1600.0,5.0,50.0,73,19.0,0.052,,flower,pbam,r3c,Bi2Fe4O9/BiFeO3,Bi2Fe4O9/BiFeO3,2.0,0.053,19.0,Bi2Fe4O9,BiFeO3,Fe4 Bi2 O9 Fe1 Bi1 O3
73,Fe1 Bi1 O3,Fe4 Bi2 O9,,"['BiFeO3', 'Bi2Fe4O9']",1225.0,"trigonal, orthorhombic",13.0,1825.0,5.0,50.0,74,13.0,0.046,,flower,r3c,pbam,BiFeO3/Bi2Fe4O9,BiFeO3/Bi2Fe4O9,2.0,0.054,13.0,BiFeO3,Bi2Fe4O9,Fe1 Bi1 O3 Fe4 Bi2 O9
74,Fe1 Bi1 O3,Fe4 Bi2 O9,,"['BiFeO3', 'Bi2Fe4O9']",900.0,"trigonal, orthorhombic",19.0,-1500.0,5.0,50.0,75,19.0,0.0365,,flower,r3c,pbam,BiFeO3/Bi2Fe4O9,BiFeO3/Bi2Fe4O9,2.0,0.058,19.0,BiFeO3,Bi2Fe4O9,Fe1 Bi1 O3 Fe4 Bi2 O9
75,Fe1 Bi1 O3,Fe4 Bi2 O9,,"['BiFeO3', 'Bi2Fe4O9']",750.0,"trigonal, orthorhombic",13.0,1650.0,5.0,50.0,76,13.0,0.049,,flower,r3c,pbam,BiFeO3/Bi2Fe4O9,BiFeO3/Bi2Fe4O9,2.0,0.061,13.0,BiFeO3,Bi2Fe4O9,Fe1 Bi1 O3 Fe4 Bi2 O9
76,Ti1 O2,Fe2 O3,,"['TiO2', 'Fe2O3']",449.38,"tetragonal, cubic",12.9,9.41,0.0,40.0,77,12.9,17.6,52.0,,p42/mnm,p4132,TiO2/Fe2O3,TiO2/Fe2O3,2.0,0.0,12.9,TiO2,Fe2O3,Ti1 O2 Fe2 O3
77,Ti1 O2,Fe2 O3,,"['TiO2', 'Fe2O3']",477.614,"tetragonal, cubic",12.9,-84.7,1.0,40.0,78,12.9,22.13,51.385,,p42/mnm,p4132,TiO2/Fe2O3,TiO2/Fe2O3,2.0,3.77,12.9,TiO2,Fe2O3,Ti1 O2 Fe2 O3
78,Ti1 O2,Fe2 O3,,"['TiO2', 'Fe2O3']",471.34,"tetragonal, cubic",12.9,-71.36,2.0,60.0,79,12.9,21.98,52.18,,p42/mnm,p4132,TiO2/Fe2O3,TiO2/Fe2O3,2.0,3.3,12.9,TiO2,Fe2O3,Ti1 O2 Fe2 O3
79,Ti1 O2,Fe2 O3,,"['TiO2', 'Fe2O3']",453.4,"tetragonal, cubic",12.9,-64.764,4.0,60.0,80,12.9,21.963,,,p42/mnm,p4132,TiO2/Fe2O3,TiO2/Fe2O3,2.0,2.8,12.9,TiO2,Fe2O3,Ti1 O2 Fe2 O3
80,Ti1 O2,Fe2 O3,,"['TiO2', 'Fe2O3']",415.0,"tetragonal, cubic",12.9,5.0,0.0,40.0,81,12.9,17.09,50.3,,p42/mnm,p4132,TiO2/Fe2O3,TiO2/Fe2O3,10.0,0.0,12.9,TiO2,Fe2O3,Ti1 O2 Fe2 O3
81,Ti1 O2,Fe2 O3,,"['TiO2', 'Fe2O3']",429.0,"tetragonal, cubic",12.9,-49.725,1.0,40.0,82,12.9,19.818,50.275,,p42/mnm,p4132,TiO2/Fe2O3,TiO2/Fe2O3,10.0,2.546,12.9,TiO2,Fe2O3,Ti1 O2 Fe2 O3
82,Ti1 O2,Fe2 O3,,"['TiO2', 'Fe2O3']",421.24,"tetragonal, cubic",12.9,-41.96,3.0,60.0,83,12.9,19.4,48.91,,p42/mnm,p4132,TiO2/Fe2O3,TiO2/Fe2O3,10.0,2.4,12.9,TiO2,Fe2O3,Ti1 O2 Fe2 O3
83,Ti1 O2,Fe2 O3,,"['TiO2', 'Fe2O3']",55.122,"tetragonal, cubic",12.9,2.42,0.0,40.0,84,12.9,3.195,51.0,,p42/mnm,p4132,TiO2/Fe2O3,TiO2/Fe2O3,100.0,0.0,12.9,TiO2,Fe2O3,Ti1 O2 Fe2 O3
84,Ti1 O2,Fe2 O3,,"['TiO2', 'Fe2O3']",53.78,"tetragonal, cubic",12.9,2.42,1.0,40.0,85,12.9,3.345,48.85,,p42/mnm,p4132,TiO2/Fe2O3,TiO2/Fe2O3,100.0,-0.1,12.9,TiO2,Fe2O3,Ti1 O2 Fe2 O3
85,Ti1 O2,Fe2 O3,,"['TiO2', 'Fe2O3']",53.0,"tetragonal, cubic",12.9,2.42,2.0,60.0,86,12.9,3.375,50.6,,p42/mnm,p4132,TiO2/Fe2O3,TiO2/Fe2O3,100.0,-0.66,12.9,TiO2,Fe2O3,Ti1 O2 Fe2 O3
86,Ti1 O2,Fe2 O3,,"['TiO2', 'Fe2O3']",20.115,"tetragonal, cubic",12.9,1.355,0.0,40.0,87,12.9,1.442,52.5,,p42/mnm,p4132,TiO2/Fe2O3,TiO2/Fe2O3,300.0,0.0,12.9,TiO2,Fe2O3,Ti1 O2 Fe2 O3
87,Ti1 O2,Fe2 O3,,"['TiO2', 'Fe2O3']",19.88,"tetragonal, cubic",12.9,-0.6585,1.0,40.0,88,12.9,1.438,46.11,,p42/mnm,p4132,TiO2/Fe2O3,TiO2/Fe2O3,300.0,-0.139,12.9,TiO2,Fe2O3,Ti1 O2 Fe2 O3
88,Ti1 O2,Fe2 O3,,"['TiO2', 'Fe2O3']",20.814,"tetragonal, cubic",12.9,-0.659,2.0,60.0,89,12.9,1.5775,45.78,,p42/mnm,p4132,TiO2/Fe2O3,TiO2/Fe2O3,300.0,-0.0695,12.9,TiO2,Fe2O3,Ti1 O2 Fe2 O3
89,Fe3 O4,,,['Fe3O4'],624.1,cube,15.0,-15.0,3.0,20.0,90,15.0,33.04,57.0,sphere,fd-3m,0,Fe3O4,Fe3O4,5.0,3.8,15.0,Fe3O4,,Fe3 O4
90,Fe13 Co2 O20,,,['Co0.4Fe2.6O4'],8336.0,cube,16.8,-52.0,3.0,20.0,91,16.8,43.5,55.0,quasi-spherical,fd-3m,0,Co0.4Fe2.6O4,CoFe6.5O10,5.0,2.15,16.8,Co0.4Fe2.6O4,,Fe13 Co2 O20
91,Fe23 Co7 O40,,,['Co0.7Fe2.3O4'],10760.0,cube,18.6,-70.0,3.0,20.0,92,18.6,36.47,51.0,quasi-spherical,fd-3m,0,Co0.7Fe2.3O4,CoFe3.22O5.6,5.0,0.0,18.6,Co0.7Fe2.3O4,,Fe23 Co7 O40
92,Fe2 Co1 O4,,,['CoFe2O4'],14563.0,cube,20.0,-20.0,3.0,20.0,93,20.0,32.22,45.0,quasi-spherical,fd-3m,0,CoFe2O4,CoFe2O4,5.0,2.48,20.0,CoFe2O4,,Fe2 Co1 O4
93,Fe1 Bi1 O3,,,['BiFeO3'],1219.58,trigonal,18.0,-1219.58,6.5,50.0,94,18.0,0.0485,1.259,sphere,r3c,0,BiFeO3,BiFeO3,10.0,0.0485,18.0,BiFeO3,,Fe1 Bi1 O3
94,Fe1 Bi1 O3,,,['BiFeO3'],429.82,trigonal,18.0,-1182.0,6.5,50.0,95,18.0,0.0105,0.8455,sphere,r3c,0,BiFeO3,BiFeO3,130.0,0.031,18.0,BiFeO3,,Fe1 Bi1 O3
95,Fe1 Bi1 O3,,,['BiFeO3'],1500.0,trigonal,18.0,342.15,6.5,50.0,96,18.0,0.025,0.646,sphere,r3c,0,BiFeO3,BiFeO3,300.0,0.006,18.0,BiFeO3,,Fe1 Bi1 O3
96,Fe1 Bi1 O3,,,['BiFeO3'],1361.93,trigonal,18.0,0.0,0.0,50.0,97,18.0,0.057,1.24,sphere,r3c,0,BiFeO3,BiFeO3,10.0,0.0,18.0,BiFeO3,,Fe1 Bi1 O3
97,Fe1 Bi1 O3,,,['BiFeO3'],901.82,trigonal,18.0,0.0,0.0,50.0,98,18.0,0.025,0.84,sphere,r3c,0,BiFeO3,BiFeO3,130.0,0.0,18.0,BiFeO3,,Fe1 Bi1 O3
98,Fe1 Bi1 O3,,,['BiFeO3'],2309.79,trigonal,18.0,0.0,0.0,50.0,99,18.0,0.039,0.672,sphere,r3c,0,BiFeO3,BiFeO3,300.0,0.0,18.0,BiFeO3,,Fe1 Bi1 O3
99,Fe7 Co3,,,['Fe0.7Co0.3'],3999.6,cubic,45.0,-0.1,,30.0,100,45.0,34.3,63.0,cube,im-3m,0,FeCo,FeCo,10.0,,45.0,Fe0.7Co0.3,,Fe7 Co3
100,Fe7 Co3,,,['Fe0.7Co0.3'],1299.65,cubic,48.0,399.95,,30.0,101,48.0,28.0,59.95,cube,im-3m,0,FeCo,FeCo,150.0,,48.0,Fe0.7Co0.3,,Fe7 Co3
101,Fe7 Co3,,,['Fe0.7Co0.3'],849.7,cubic,51.0,49.9,,30.0,102,51.0,22.25,55.4,cube,im-3m,0,FeCo,FeCo,300.0,,51.0,Fe0.7Co0.3,,Fe7 Co3
102,Fe1 Co1,,,['Fe0.5Co0.5'],2899.7,cubic,45.0,0.0,,30.0,103,45.0,39.33,97.3,cube,im-3m,0,FeCo,FeCo,10.0,,45.0,Fe0.5Co0.5,,Fe1 Co1
103,Fe1 Co1,,,['Fe0.5Co0.5'],1499.0,cubic,48.0,0.0,,30.0,104,48.0,32.0,97.45,cube,im-3m,0,FeCo,FeCo,150.0,,48.0,Fe0.5Co0.5,,Fe1 Co1
104,Fe1 Co1,,,['Fe0.5Co0.5'],799.65,cubic,51.0,0.05,,30.0,105,51.0,21.0,90.95,cube,im-3m,0,FeCo,FeCo,300.0,,51.0,Fe0.5Co0.5,,Fe1 Co1
105,Fe3 Co7,,,['Fe0.3Co0.7'],3999.65,cubic,45.0,0.05,,30.0,106,45.0,21.6,18.3,cube,im-3m,0,FeCo,FeCo,10.0,,45.0,Fe0.3Co0.7,,Fe3 Co7
106,Fe3 Co7,,,['Fe0.3Co0.7'],2299.75,cubic,48.0,99.95,,30.0,107,48.0,18.0,13.0,cube,im-3m,0,FeCo,FeCo,150.0,,48.0,Fe0.3Co0.7,,Fe3 Co7
107,Fe3 Co7,,,['Fe0.3Co0.7'],1099.75,cubic,51.0,-0.05,,30.0,108,51.0,11.7,10.85,cube,im-3m,0,FeCo,FeCo,300.0,,51.0,Fe0.3Co0.7,,Fe3 Co7
108,Fe1 O1,Fe3 O4,,"['FeO', 'Fe3O4']",1804.3,"cubic, cubic",20.0,-1804.0,7.0,60.0,109,20.0,7.735,24.75,cube,fm-3m,fd-3m,FeO/Fe3O4,FeO/Fe3O4,5.0,7.735,20.0,FeO,Fe3O4,Fe1 O1 Fe3 O4
109,Fe1 O1,Fe3 O4,,"['FeO', 'Fe3O4']",1620.97,"cubic, cubic",16.0,-781.28,7.0,60.0,110,16.0,10.5,25.45,sphere,fm-3m,fd-3m,FeO/Fe3O4,FeO/Fe3O4,5.0,3.74,16.0,FeO,Fe3O4,Fe1 O1 Fe3 O4
110,Fe1 O1,Fe3 O4,,"['FeO', 'Fe3O4']",2044.82,"cubic, cubic",25.0,-1022.0,7.0,60.0,111,25.0,7.1,19.21,octopod,fm-3m,fd-3m,FeO/Fe3O4,FeO/Fe3O4,5.0,3.717,25.0,FeO,Fe3O4,Fe1 O1 Fe3 O4
111,Fe1 O1,Fe3 O4,,"['FeO', 'Fe3O4']",681.83,"cubic, cubic",14.0,-471.0,0.1,52.5,112,14.0,10.0,20.0,octahedral ,fm-3m,fd-3m,FeO/Fe3O4,FeO/Fe3O4,20.0,0.0,14.0,FeO,Fe3O4,Fe1 O1 Fe3 O4
112,Fe1 O1,Fe3 O4,,"['FeO', 'Fe3O4']",2762.0,"cubic, cubic",32.0,-2762.0,1.0,20.0,113,32.0,6.795,54.36,cubic,fm-3m,fd-3m,FeO/Fe3O4,FeO/Fe3O4,2.0,3.125,32.0,FeO,Fe3O4,Fe1 O1 Fe3 O4
113,Fe1 O1,Fe3 O4,,"['FeO', 'Fe3O4']",2396.15,"cubic, cubic",35.0,-2250.0,1.0,20.0,114,35.0,9.495,31.729,cubic,fm-3m,fd-3m,FeO/Fe3O4,FeO/Fe3O4,2.0,2.0,35.0,FeO,Fe3O4,Fe1 O1 Fe3 O4
114,Fe1 O1,Fe3 O4,,"['FeO', 'Fe3O4']",959.2,"cubic, cubic",35.0,-583.0,1.0,20.0,115,35.0,13.638,44.14,triangle,fm-3m,fd-3m,FeO/Fe3O4,FeO/Fe3O4,2.0,7.934,35.0,FeO,Fe3O4,Fe1 O1 Fe3 O4
115,Fe1,Fe3 O4,,"['Fe', 'Fe3O4']",1897.0,"cubic, orthorhombic",13.8,-1190.0,1.0,10.0,116,13.8,28.9,31.0,sphere,im-3m,pnma,Fe/Fe3O4,Fe/Fe3O4,5.0,,13.8,Fe,Fe3O4,Fe1 Fe3 O4
116,Fe3 O4,,,['Fe3O4'],862.0,cubic,16.0,-133.0,1.0,10.0,117,16.0,76.8,84.0,sphere,pnma,0,Fe3O4,Fe3O4,5.0,,16.0,Fe3O4,,Fe3 O4
117,Fe1,Fe2 O3,,"['Fe', 'Fe2O3']",1361.79,"cubic,  cubic",15.0,-20.0,5.0,60.0,118,15.0,,15.1225,sphere,im-3m,p4332,Fe/γ-Fe2O3,Fe/γ-Fe2O3,30.0,,15.0,Fe,Fe2O3,Fe1 Fe2 O3
118,Fe1,Fe2 O3,,"['Fe', 'Fe2O3']",2544.74,"cubic,  cubic",10.0,-1071.526,5.0,60.0,119,10.0,,15.2465,sphere,im-3m,p4332,Fe/γ-Fe2O3,Fe/γ-Fe2O3,15.0,,10.0,Fe,Fe2O3,Fe1 Fe2 O3
119,Fe1,Fe2 O3,,"['Fe', 'Fe2O3']",2545.0,"cubic,  cubic",8.0,-2188.0,5.0,60.0,120,8.0,,15.2465,sphere,im-3m,p4332,Fe/γ-Fe2O3,Fe/γ-Fe2O3,10.0,,8.0,Fe,Fe2O3,Fe1 Fe2 O3
120,Fe1,Fe2 O3,,"['Fe', 'Fe2O3']",,"cubic,  cubic",15.0,-1600.0,1.0,60.0,121,15.0,,,sphere,im-3m,p4332,Fe/γ-Fe2O3,Fe/γ-Fe2O3,5.0,,15.0,Fe,Fe2O3,Fe1 Fe2 O3
121,Fe1,Fe2 O3,,"['Fe', 'Fe2O3']",,"cubic,  cubic",10.0,-3500.0,1.0,60.0,122,10.0,,,sphere,im-3m,p4332,Fe/γ-Fe2O3,Fe/γ-Fe2O3,5.0,,10.0,Fe,Fe2O3,Fe1 Fe2 O3
122,Fe1 O1,Fe3 O4,,"['FeO', 'Fe3O4']",1538.46,"cubic,  cubic",18.0,-1000.0,0.0,50.0,123,18.0,16.23,38.9,octahedral ,fm-3m,fd-3m,FeO/Fe3O4,FeO/Fe3O4,300.0,,18.0,FeO,Fe3O4,Fe1 O1 Fe3 O4
123,Fe1,Fe2 O3,,"['Fe', 'Fe2O3']",10873.37,"cubic,  cubic",11.3,-22459.0,7.0,10.0,124,11.3,0.9845,0.989,sphere,im-3m,p4332,Fe/γ-Fe2O3,Fe/γ-Fe2O3,5.0,2.046,11.3,Fe,Fe2O3,Fe1 Fe2 O3
124,Fe1,Fe2 O3,,"['Fe', 'Fe2O3']",14972.9325,"cubic,  cubic",11.3,-18003.0,9.0,10.0,125,11.3,1.3525,5.227,sphere,im-3m,p4332,Fe/γ-Fe2O3,Fe/γ-Fe2O3,5.0,1.957,11.3,Fe,Fe2O3,Fe1 Fe2 O3
125,Fe1,Fe2 O3,,"['Fe', 'Fe2O3']",,"cubic,  cubic",17.9,-140.0,2.0,20.0,126,17.9,,,sphere,im-3m,p4332,Fe/γ-Fe2O3,Fe/γ-Fe2O3,5.0,,17.9,Fe,Fe2O3,Fe1 Fe2 O3
126,Fe1,Fe2 O3,,"['Fe', 'Fe2O3']",1359.636,"cubic,  cubic",23.3,-964.9,1.36,20.0,127,23.3,7.2,20.862,sphere,im-3m,p4332,Fe/γ-Fe2O3,Fe/γ-Fe2O3,5.0,4.79,23.3,Fe,Fe2O3,Fe1 Fe2 O3
127,La2 Mn1 Fe1 O6,,,['La2FeMnO6'],933.92,orthorhombic,,-932.0,0.1,15.0,128,,0.78,7.538,,pnma,0,La2FeMnO6,La2FeMnO6,15.0,-0.01,,La2FeMnO6,,La2 Mn1 Fe1 O6
128,La2 Mn1 Fe1 O6,,,['La2FeMnO6'],206.0,orthorhombic,,-865.6,0.1,15.0,129,,0.5365,5.942,,pnma,0,La2FeMnO6,La2FeMnO6,50.0,-0.0315,,La2FeMnO6,,La2 Mn1 Fe1 O6
129,La2 Mn1 Fe1 O6,,,['La2FeMnO6'],176.327,orthorhombic,,-122.374,0.1,15.0,130,,0.222,20.87,,pnma,0,La2FeMnO6,La2FeMnO6,100.0,-0.02,,La2FeMnO6,,La2 Mn1 Fe1 O6
130,La2 Mn1 Fe1 O6,,,['La2FeMnO6'],919.3,orthorhombic,,-510.4,0.1,15.0,131,,,,,pnma,0,La2FeMnO6,La2FeMnO6,250.0,,,La2FeMnO6,,La2 Mn1 Fe1 O6
131,V1 Fe1 O4,Fe3 O4,,"['FeVO4', 'Fe3O4']",107.0,"triclinic,cubic ",40.0,-13.0,2.0,10.0,132,40.0,,,sphere,p1,fd-3m,FeVO4-Fe3O4,FeVO4-Fe3O4,5.0,,40.0,FeVO4,Fe3O4,V1 Fe1 O4 Fe3 O4
132,V1 Fe1 O4,Fe3 O4,,"['FeVO4', 'Fe3O4']",450.0,"triclinic,cubic ",40.0,-78.0,2.0,10.0,133,40.0,,,sphere,p1,fd-3m,FeVO4-Fe3O4,FeVO4-Fe3O4,5.0,,40.0,FeVO4,Fe3O4,V1 Fe1 O4 Fe3 O4
133,La1 Fe1 O3,,,['LaFeO3'],5250.0,cubic,44.0,-650.0,0.0,20.0,134,44.0,0.00091,0.0025,sphere,pm-3m,0,LaFeO3,LaFeO3,300.0,,44.0,LaFeO3,,La1 Fe1 O3
134,La1 Fe1 O3,,,['LaFeO3'],4750.0,cubic,49.0,-254.0,0.0,20.0,135,49.0,0.000363,0.0035,sphere,pm-3m,0,LaFeO3,LaFeO3,300.0,,49.0,LaFeO3,,La1 Fe1 O3
135,La1 Fe1 O3,,,['LaFeO3'],1750.0,cubic,64.0,-250.0,0.0,20.0,136,64.0,0.000227,0.0035,sphere,pm-3m,0,LaFeO3,LaFeO3,300.0,,64.0,LaFeO3,,La1 Fe1 O3
136,La1 Fe1 O3,,,['LaFeO3'],1000.0,cubic,44.0,-2275.0,8.0,20.0,137,44.0,,,sphere,pm-3m,0,LaFeO3,LaFeO3,10.0,,44.0,LaFeO3,,La1 Fe1 O3
137,La1 Fe1 O3,,,['LaFeO3'],1125.0,cubic,49.0,-2120.0,8.0,20.0,138,49.0,,,sphere,pm-3m,0,LaFeO3,LaFeO3,10.0,,49.0,LaFeO3,,La1 Fe1 O3
138,La1 Fe1 O3,,,['LaFeO3'],750.0,cubic,64.0,-800.0,8.0,20.0,139,64.0,,,sphere,pm-3m,0,LaFeO3,LaFeO3,10.0,,64.0,LaFeO3,,La1 Fe1 O3
139,La1 Fe1 O3,,,['LaFeO3'],5275.5,orthorhombic,37.86,-511.81,,10.0,140,37.86,0.0037,0.0045,sphere,pnma,0,LaFeO3,LaFeO3,300.0,0.0,37.86,LaFeO3,,La1 Fe1 O3
140,La1 Fe1 O3,,,['LaFeO3'],1063.17,orthorhombic,43.0,-1972.0,0.8,10.0,141,43.0,0.00225,0.0047,sphere,pnma,0,LaFeO3,LaFeO3,10.0,0.000145,43.0,LaFeO3,,La1 Fe1 O3
141,Au1,Fe3 O4,,"['Au', 'Fe3O4']",3257.5,"cubic, cubic",11.9,-1814.6,5.0,60.0,142,11.9,,,sphere,fm-3m,fd-3m,Au-Fe3O4,Au-Fe3O4,2.0,,11.9,Au,Fe3O4,Au1 Fe3 O4
142,Au1,Fe3 O4,,"['Au', 'Fe3O4']",,"cubic, cubic",11.9,-1350.0,5.0,60.0,143,11.9,,,sphere,fm-3m,fd-3m,Au-Fe3O4,Au-Fe3O4,2.0,,11.9,Au,Fe3O4,Au1 Fe3 O4
143,Au1,Fe3 O4,,"['Au', 'Fe3O4']",502.31,"cubic, cubic",10.5,-502.0,5.0,60.0,144,10.5,,,sphere,fm-3m,fd-3m,Au-Fe3O4,Au-Fe3O4,100.0,,10.5,Au,Fe3O4,Au1 Fe3 O4
144,Fe3 O4,,,['Fe3O4'],181.0,cubic,9.8,-181.0,5.0,60.0,145,9.8,,,sphere,fd-3m,0,Fe3O4,Fe3O4,200.0,,9.8,Fe3O4,,Fe3 O4
145,Gd1 Ti1 Fe9 Bi9 O30,,,['Bi0.9Gd0.1Fe0.9Ti0.1O3'],6000.0,hexagonal,12.0,-79.0,6.0,30.0,146,12.0,0.8,2.6,sphere,,0,Bi0.9Gd0.1Fe0.9Ti0.1O3,Bi0.9Gd0.1Fe0.9Ti0.1O3,150.0,0.006,12.0,Bi0.9Gd0.1Fe0.9Ti0.1O3,,Gd1 Ti1 Fe9 Bi9 O30
146,Sr11 Nd39 Co50 Cu97 O150,,,['Nd0.78Sr0.22CoO3'],6088.8,orthorhombic,89.0,-149.24,0.2,70.0,147,89.0,1.0,29.4,sphere,pnma,0,Nd0.78Sr0.22CoO3,Nd0.78Sr0.22CoO3,2.0,0.0,89.0,Nd0.78Sr0.22CoO3,,Sr11 Nd39 Co50 Cu97 O150
147,Sr11 Nd39 Co50 Cu97 O150,,,['Nd0.78Sr0.22CoO3'],8899.6785,orthorhombic,89.0,-30.67,5.0,70.0,148,89.0,1.7,21.626,sphere,pnma,0,Nd0.78Sr0.22CoO3,Nd0.78Sr0.22CoO3,8.0,0.0,89.0,Nd0.78Sr0.22CoO3,,Sr11 Nd39 Co50 Cu97 O150
148,Sr11 Nd39 Co50 Cu97 O150,,,['Nd0.78Sr0.22CoO3'],6342.6,orthorhombic,90.0,-402.9,5.0,70.0,149,90.0,2.536,20.4,sphere,pnma,0,Nd0.78Sr0.22CoO3,Nd0.78Sr0.22CoO3,10.0,0.0,90.0,Nd0.78Sr0.22CoO3,,Sr11 Nd39 Co50 Cu97 O150
149,Sr11 Nd39 Co50 Cu97 O150,,,['Nd0.78Sr0.22CoO3'],2142.85,orthorhombic,89.0,,5.0,70.0,150,89.0,3.33,13.44,sphere,pnma,0,Nd0.78Sr0.22CoO3,Nd0.78Sr0.22CoO3,50.0,0.0,89.0,Nd0.78Sr0.22CoO3,,Sr11 Nd39 Co50 Cu97 O150
150,Sr11 Nd39 Co50 Cu97 O150,,,['Nd0.78Sr0.22CoO3'],2144.5,orthorhombic,89.0,,5.0,70.0,151,89.0,3.768,10.1,sphere,pnma,0,Nd0.78Sr0.22CoO3,Nd0.78Sr0.22CoO3,75.0,0.0,89.0,Nd0.78Sr0.22CoO3,,Sr11 Nd39 Co50 Cu97 O150
151,Sr11 Nd39 Co50 Cu97 O150,,,['Nd0.78Sr0.22CoO3'],1458.4,orthorhombic,89.0,,5.0,70.0,152,89.0,3.768,8.6,sphere,pnma,0,Nd0.78Sr0.22CoO3,Nd0.78Sr0.22CoO3,100.0,0.0,89.0,Nd0.78Sr0.22CoO3,,Sr11 Nd39 Co50 Cu97 O150
152,Fe3 O4,Co1 O1,,"['Fe3O4', 'CoO']",20800.0,"cubic, cubic",6.74,-2800.0,10.0,45.0,153,6.74,,,sphere,fd-3m,fm-3m,Fe3O4/CoO,Fe3O4/CoO,5.0,,6.74,Fe3O4,CoO,Fe3 O4 Co1 O1
153,Fe3 O4,Co1 O1,,"['Fe3O4', 'CoO']",17600.0,"cubic, cubic",6.74,-2600.0,10.0,45.0,154,6.74,,,sphere,fd-3m,fm-3m,Fe3O4/CoO,Fe3O4/CoO,5.0,,6.74,Fe3O4,CoO,Fe3 O4 Co1 O1
154,Fe2 Co1 O4,,,['CoFe2O4'],9460.0,cubic,9.3,0.0,0.0,60.0,155,9.3,48.0,86.9,sphere,fd-3m,0,CoFe2O4,CoFe2O4,5.0,0.0,9.3,CoFe2O4,,Fe2 Co1 O4
155,Fe2 Co1 O4,Co1 O1,,"['CoFe2O4', 'CoO']",11900.0,"cubic, cubic",12.4,0.0,0.0,60.0,156,12.4,30.0,55.3,sphere,fd-3m,fm-3m,CoFe2O4-CoO,CoFe2O4-CoO,5.0,0.0,12.4,CoFe2O4,CoO,Fe2 Co1 O4 Co1 O1
156,Fe2 Co1 O4,,,['CoFe2O4'],9470.0,cubic,9.3,0.0,7.0,60.0,157,9.3,48.0,86.9,sphere,fd-3m,0,CoFe2O4,CoFe2O4,5.0,0.0,9.3,CoFe2O4,,Fe2 Co1 O4
157,Fe2 Co1 O4,Co1 O1,,"['CoFe2O4', 'CoO']",13950.0,"cubic, cubic",12.4,-3650.0,7.0,60.0,158,12.4,39.1,55.7,sphere,fd-3m,fm-3m,CoFe2O4-CoO,CoFe2O4-CoO,5.0,0.0,12.4,CoFe2O4,CoO,Fe2 Co1 O4 Co1 O1
158,Cu98,Fe1 O50,,"['Cu0.98', 'Fe0.02O']",14.0,"cubic, cubic",12.6,,0.0,80.0,159,12.6,0.0003,0.025,sphere,im-3m,fm-3m,Fe/CuO,Fe/CuO,300.0,,12.6,Cu0.98,Fe0.02O,Cu98 Fe1 O50
159,Cu96,Fe1 O25,,"['Cu0.96', 'Fe0.04O']",17.0,"cubic, cubic",7.9,,0.0,80.0,160,7.9,0.0022,0.172,sphere,im-3m,fm-3m,Fe/CuO,Fe/CuO,300.0,,7.9,Cu0.96,Fe0.04O,Cu96 Fe1 O25
160,Cu98,Fe1 O50,,"['Cu0.98', 'Fe0.02O']",761.0,"cubic, cubic",12.6,,,80.0,161,12.6,0.012,0.115,sphere,im-3m,fm-3m,Fe/CuO,Fe/CuO,10.0,,12.6,Cu0.98,Fe0.02O,Cu98 Fe1 O50
161,Cu96,Fe1 O25,,"['Cu0.96', 'Fe0.04O']",995.0,"cubic, cubic",7.9,,,80.0,162,7.9,0.082,0.344,sphere,im-3m,fm-3m,Fe/CuO,Fe/CuO,10.0,,7.9,Cu0.96,Fe0.04O,Cu96 Fe1 O25
162,Cu98,Fe1 O50,,"['Cu0.98', 'Fe0.02O']",91.0,"cubic, cubic",12.6,-249.0,,80.0,163,12.6,0.0386,,sphere,im-3m,fm-3m,Fe/CuO,Fe/CuO,100.0,,12.6,Cu0.98,Fe0.02O,Cu98 Fe1 O50
163,Cu96,Fe1 O25,,"['Cu0.96', 'Fe0.04O']",25.0,"cubic, cubic",7.9,-94.0,,80.0,164,7.9,0.132,,sphere,im-3m,fm-3m,Fe/CuO,Fe/CuO,100.0,,7.9,Cu0.96,Fe0.04O,Cu96 Fe1 O25
164,Cu98,Fe1 O50,,"['Cu0.98', 'Fe0.02O']",247.0,"cubic, cubic",12.6,-1335.0,,80.0,165,12.6,0.0193,,sphere,im-3m,fm-3m,Fe/CuO,Fe/CuO,5.0,,12.6,Cu0.98,Fe0.02O,Cu98 Fe1 O50
165,Cu96,Fe1 O25,,"['Cu0.96', 'Fe0.04O']",41.0,"cubic, cubic",7.9,-1318.0,,80.0,166,7.9,0.027,,sphere,im-3m,fm-3m,Fe/CuO,Fe/CuO,5.0,,7.9,Cu0.96,Fe0.04O,Cu96 Fe1 O25
166,Fe2 O3,,,['Fe2O3'],115.005,trigonal,17.0,-131.0,0.0,40.0,167,17.0,0.015,,hexahedron,r3c,0,α-Fe2O3,α-Fe2O3,30.0,0.00027,17.0,Fe2O3,,Fe2 O3
167,Fe2 O3,,,['Fe2O3'],125.23,trigonal,17.0,-165.23,0.0,40.0,168,17.0,0.002,,hexahedron,r3c,0,α-Fe2O3,α-Fe2O3,30.0,0.00247,17.0,Fe2O3,,Fe2 O3
168,Fe2 O3,,,['Fe2O3'],250.0,trigonal,17.0,-1025.0,2.0,40.0,169,17.0,0.0038,,hexahedron,r3c,0,α-Fe2O3,α-Fe2O3,100.0,,17.0,Fe2O3,,Fe2 O3
169,Fe2 O3,,,['Fe2O3'],579.15,trigonal,17.0,-113.5,2.0,40.0,170,17.0,0.0851,,hexahedron,r3c,0,α-Fe2O3,α-Fe2O3,200.0,,17.0,Fe2O3,,Fe2 O3
170,Ni1 O1,,,['NiO'],2285.7,cubic,4.0,-900.0,8.0,80.0,171,4.0,0.4,5.8,quasi-sphere,fm-3m,0,NiO,NiO,5.0,0.0107,4.0,NiO,,Ni1 O1
171,Ni1 O1,,,['NiO'],2857.1,cubic,9.0,-2750.0,8.0,80.0,172,9.0,0.413,3.05,quasi-sphere,fm-3m,0,NiO,NiO,5.0,0.186,9.0,NiO,,Ni1 O1
172,Fe1 Bi1 O3,,,['BiFeO3'],239.34,trigonal,20.0,250.0,2.0,20.0,173,20.0,0.079,1.5745,sphere,r3c,0,BiFeO3,BiFeO3,300.0,0.079,20.0,BiFeO3,,Fe1 Bi1 O3
173,Fe1 Bi1 O3,,,['BiFeO3'],1135.5,trigonal,30.0,984.37,2.0,20.0,174,30.0,0.117,1.585,sphere,r3c,0,BiFeO3,BiFeO3,300.0,0.092,30.0,BiFeO3,,Fe1 Bi1 O3
174,Fe1 Bi1 O3,,,['BiFeO3'],1041.71,trigonal,40.0,-677.0,2.0,20.0,175,40.0,0.119,1.1835,sphere,r3c,0,BiFeO3,BiFeO3,300.0,0.047,40.0,BiFeO3,,Fe1 Bi1 O3
175,Sr3 La17 Fe20 O60,,,['La0.85Sr0.15FeO3'],2812.5,orthorhombic,18.49,-812.5,,15.0,176,18.49,17.71,30.0,sphere,pnma,0,La0.85Sr0.15FeO3,La0.85Sr0.15FeO3,,,18.49,La0.85Sr0.15FeO3,,Sr3 La17 Fe20 O60
176,Co1,Co3 O4,,"['Co', 'Co3O4']",569.343,"cubic, cubic",27.0,-124.14,1.0,20.0,177,27.0,34.375,122.0,sphere,fm-3m,fd-3m,Co/Co3O4,Co/Co3O4,5.0,12.0,27.0,Co,Co3O4,Co1 Co3 O4
177,Co1,Co3 O4,,"['Co', 'Co3O4']",583.34,"cubic, cubic",27.0,-123.24,1.0,20.0,178,27.0,32.07,116.0,sphere,fm-3m,fd-3m,Co/Co3O4,Co/Co3O4,5.0,6.25,27.0,Co,Co3O4,Co1 Co3 O4
178,Co1,Co3 O4,,"['Co', 'Co3O4']",626.8,"cubic, cubic",27.0,-148.595,1.0,20.0,179,27.0,32.9245,105.0,sphere,fm-3m,fd-3m,Co/Co3O4,Co/Co3O4,5.0,6.031,27.0,Co,Co3O4,Co1 Co3 O4
179,Co1,Co3 O4,,"['Co', 'Co3O4']",738.96,"cubic, cubic",27.0,-183.82,1.0,20.0,180,27.0,27.919,90.42,sphere,fm-3m,fd-3m,Co/Co3O4,Co/Co3O4,5.0,5.931,27.0,Co,Co3O4,Co1 Co3 O4
180,Co1,Co3 O4,,"['Co', 'Co3O4']",724.638,"cubic, cubic",27.0,-210.53,1.0,20.0,181,27.0,15.923,56.9,sphere,fm-3m,fd-3m,Co/Co3O4,Co/Co3O4,5.0,3.5,27.0,Co,Co3O4,Co1 Co3 O4
181,Co1,Co3 O4,,"['Co', 'Co3O4']",631.58,"cubic, cubic",27.0,-147.36,1.0,20.0,182,27.0,6.5,32.0,sphere,fm-3m,fd-3m,Co/Co3O4,Co/Co3O4,5.0,0.8,27.0,Co,Co3O4,Co1 Co3 O4
182,Co1,Co3 O4,,"['Co', 'Co3O4']",222.0,"cubic, cubic",27.0,-36.6,1.0,20.0,183,27.0,0.6875,9.55,sphere,fm-3m,fd-3m,Co/Co3O4,Co/Co3O4,5.0,0.1125,27.0,Co,Co3O4,Co1 Co3 O4
183,Co1,Co3 O4,,"['Co', 'Co3O4']",194.724,"cubic, cubic",27.0,-26.442,1.0,20.0,184,27.0,0.191,4.6,sphere,fm-3m,fd-3m,Co/Co3O4,Co/Co3O4,5.0,0.032,27.0,Co,Co3O4,Co1 Co3 O4
184,Co1,Co3 O4,,"['Co', 'Co3O4']",265.0,"cubic, cubic",27.0,-21.5,1.0,20.0,185,27.0,0.051,3.0,sphere,fm-3m,fd-3m,Co/Co3O4,Co/Co3O4,5.0,0.005,27.0,Co,Co3O4,Co1 Co3 O4
185,Mn3 O4,,,['Mn3O4'],1086.0,tetragonal,30.0,-1086.0,1.0,20.0,186,30.0,,,sphere,i41/amd,0,Mn3O4,Mn3O4,10.0,2.238,30.0,Mn3O4,,Mn3 O4
186,Mn3 O4,,,['Mn3O4'],575.0,tetragonal,60.0,-575.0,1.0,20.0,187,60.0,,32.0,sphere,i41/amd,0,Mn3O4,Mn3O4,10.0,2.319,60.0,Mn3O4,,Mn3 O4
187,Mn3 O4,,,['Mn3O4'],273.0,tetragonal,90.0,-273.0,1.0,20.0,188,90.0,,,sphere,i41/amd,0,Mn3O4,Mn3O4,10.0,2.339,90.0,Mn3O4,,Mn3 O4
188,Fe3 O4,Co1 O1,,"['Fe3O4', 'CoO']",2900.0,"cubic, cubic",10.2,-1290.0,7.0,60.0,189,10.2,,,sphere,fd-3m,fm-3m,Fe3O4@CoO,Fe3O4@CoO,5.0,,10.2,Fe3O4,CoO,Fe3 O4 Co1 O1
189,Fe3 O4,Co1 O1,,"['Fe3O4', 'CoO']",7035.0,"cubic, cubic",10.2,-3430.0,7.0,60.0,190,10.2,,,sphere,fd-3m,fm-3m,Fe3O4@CoO,Fe3O4@CoO,5.0,,10.2,Fe3O4,CoO,Fe3 O4 Co1 O1
190,Fe3 O4,Co1 O1,,"['Fe3O4', 'CoO']",11200.0,"cubic, cubic",10.2,-4020.0,7.0,60.0,191,10.2,20.13,33.0,sphere,fd-3m,fm-3m,Fe3O4@CoO,Fe3O4@CoO,5.0,,10.2,Fe3O4,CoO,Fe3 O4 Co1 O1
191,Fe3 O4,Co1 O1,,"['Fe3O4', 'CoO']",12700.0,"cubic, cubic",10.2,-5100.0,7.0,60.0,192,10.2,37.76,59.0,sphere,fd-3m,fm-3m,Fe3O4@CoO,Fe3O4@CoO,5.0,,10.2,Fe3O4,CoO,Fe3 O4 Co1 O1
192,Co1,Co1 O1,,"['Co', 'CoO']",7619.0,"hexagonal, cubic",6.0,-3773.58,5.0,50.0,193,6.0,,,sphere,P63/mmc,fm-3m,Co/CoO,Co/CoO,10.0,,6.0,Co,CoO,Co1 Co1 O1
193,Co1,Co1 O1,,"['Co', 'CoO']",6415.09,"hexagonal, cubic",6.0,-5283.0,5.0,50.0,194,6.0,,,sphere,P63/mmc,fm-3m,Co/CoO,Co/CoO,10.0,,6.0,Co,CoO,Co1 Co1 O1
194,Co1,Co1 O1,,"['Co', 'CoO']",6037.7,"hexagonal, cubic",6.0,-5283.0,5.0,50.0,195,6.0,,,sphere,P63/mmc,fm-3m,Co/CoO,Co/CoO,10.0,,6.0,Co,CoO,Co1 Co1 O1
195,Co1,Co1 O1,,"['Co', 'CoO']",543.7435,"hexagonal, cubic",15.0,-147.76,1.0,5.0,196,15.0,9.4,40.36,sphere,P63/mmc,fm-3m,Co/CoO,Co/CoO,5.0,1.632,15.0,Co,CoO,Co1 Co1 O1
196,Co1,Co1 O1,,"['Co', 'CoO']",546.7225,"hexagonal, cubic",15.0,-14.7,1.0,5.0,197,15.0,8.1,38.0,sphere,P63/mmc,fm-3m,Co/CoO,Co/CoO,5.0,0.13,15.0,Co,CoO,Co1 Co1 O1
197,Co1,Co1 O1,,"['Co', 'CoO']",561.497,"hexagonal, cubic",15.0,177.297,1.0,5.0,198,15.0,8.16,38.8,sphere,P63/mmc,fm-3m,Co/CoO,Co/CoO,5.0,-2.0245,15.0,Co,CoO,Co1 Co1 O1
198,Co1,Co1 O1,,"['Co', 'CoO']",241.85,"hexagonal, cubic",45.0,-54.0,1.0,5.0,199,45.0,1.432,4.5,sphere,P63/mmc,fm-3m,Co/CoO,Co/CoO,5.0,0.354,45.0,Co,CoO,Co1 Co1 O1
199,Co1,Co1 O1,,"['Co', 'CoO']",239.63,"hexagonal, cubic",45.0,-7.74,1.0,5.0,200,45.0,1.479,4.5,sphere,P63/mmc,fm-3m,Co/CoO,Co/CoO,5.0,0.023,45.0,Co,CoO,Co1 Co1 O1
200,Co1,Co1 O1,,"['Co', 'CoO']",241.8286,"hexagonal, cubic",45.0,65.56,1.0,5.0,201,45.0,1.4195,4.5,sphere,P63/mmc,fm-3m,Co/CoO,Co/CoO,5.0,-0.255,45.0,Co,CoO,Co1 Co1 O1
201,Sr33 La67 Mn100 O300,,,['La0.67Sr0.33MnO3'],,trigonal,9.4,,0.0,50.0,202,9.4,2.214,13.46,sphere,r3c,0,La0.67Sr0.33MnO3,La0.67Sr0.33MnO3,330.0,0.0,9.4,La0.67Sr0.33MnO3,,Sr33 La67 Mn100 O300
202,Sr33 La67 Mn100 O300,,,['La0.67Sr0.33MnO3'],,trigonal,9.4,,0.0,50.0,203,9.4,5.4,17.17,sphere,r3c,0,La0.67Sr0.33MnO3,La0.67Sr0.33MnO3,300.0,0.0,9.4,La0.67Sr0.33MnO3,,Sr33 La67 Mn100 O300
203,Sr33 La67 Mn100 O300,,,['La0.67Sr0.33MnO3'],,trigonal,9.4,,0.0,50.0,204,9.4,19.45,35.38,sphere,r3c,0,La0.67Sr0.33MnO3,La0.67Sr0.33MnO3,200.0,0.0,9.4,La0.67Sr0.33MnO3,,Sr33 La67 Mn100 O300
204,Sr33 La67 Mn100 O300,,,['La0.67Sr0.33MnO3'],,trigonal,9.4,,0.0,50.0,205,9.4,33.184,56.312,sphere,r3c,0,La0.67Sr0.33MnO3,La0.67Sr0.33MnO3,5.0,0.0,9.4,La0.67Sr0.33MnO3,,Sr33 La67 Mn100 O300
205,Sr33 La67 Mn100 O300,,,['La0.67Sr0.33MnO3'],191.28,trigonal,9.4,-1.46,0.001,,206,9.4,13.9,,sphere,r3c,0,La0.67Sr0.33MnO3,La0.67Sr0.33MnO3,4.0,0.0,9.4,La0.67Sr0.33MnO3,,Sr33 La67 Mn100 O300
206,Sr33 La67 Mn100 O300,,,['La0.67Sr0.33MnO3'],168.829,trigonal,9.4,-12.3,0.01,,207,9.4,13.9,,sphere,r3c,0,La0.67Sr0.33MnO3,La0.67Sr0.33MnO3,4.0,0.0,9.4,La0.67Sr0.33MnO3,,Sr33 La67 Mn100 O300
207,Sr33 La67 Mn100 O300,,,['La0.67Sr0.33MnO3'],198.97,trigonal,9.4,-25.0,0.1,,208,9.4,15.658,,sphere,r3c,0,La0.67Sr0.33MnO3,La0.67Sr0.33MnO3,4.0,1.579,9.4,La0.67Sr0.33MnO3,,Sr33 La67 Mn100 O300
208,Ni1 O1,,,['NiO'],100.2,cubic,5.9,2560.0,1.0,10.0,209,5.9,0.1,,sphere,fm-3m,0,NiO,NiO,10.0,0.61,5.9,NiO,,Ni1 O1
209,Ni1 O1,,,['NiO'],77.3,cubic,11.6,2120.0,1.0,10.0,210,11.6,0.016,,sphere,fm-3m,0,NiO,NiO,10.0,0.52,11.6,NiO,,Ni1 O1
210,Ni1 O1,,,['NiO'],64.5,cubic,24.7,180.0,1.0,10.0,211,24.7,0.002,,sphere,fm-3m,0,NiO,NiO,10.0,0.08,24.7,NiO,,Ni1 O1
211,Ni1 O1,,,['NiO'],61.9,cubic,29.4,390.0,1.0,10.0,212,29.4,0.01175,,sphere,fm-3m,0,NiO,NiO,10.0,0.04,29.4,NiO,,Ni1 O1
212,Ni1 O1,,,['NiO'],55.9,cubic,34.9,190.0,1.0,10.0,213,34.9,0.012,,sphere,fm-3m,0,NiO,NiO,10.0,0.03,34.9,NiO,,Ni1 O1
213,Ni1 O1,,,['NiO'],49.8,cubic,36.8,110.0,1.0,10.0,214,36.8,0.012,,sphere,fm-3m,0,NiO,NiO,10.0,0.01,36.8,NiO,,Ni1 O1
214,Mn1 O1,Mn3 O4,,"['MnO', 'Mn3O4']",,cubic,17.2,-490.0,5.0,20.0,215,17.2,,,sphere,fm-3m,i41/amd,Mn3O4,Mn3O4,10.0,,17.2,MnO,Mn3O4,Mn1 O1 Mn3 O4
215,Mn1 O1,Mn3 O4,,"['MnO', 'Mn3O4']",,"cubic, cubic",25.0,-3600.0,5.0,20.0,216,25.0,,,sphere,fm-3m,i41/amd,MnO@Mn3O4,MnO@Mn3O4,10.0,,25.0,MnO,Mn3O4,Mn1 O1 Mn3 O4
216,Fe3 O4,Fe2 O3,,"['Fe3O4', 'Fe2O3']",249.0,"cubic, tetrahedral",9.0,5.0,1.0,3.0,217,9.0,21.27,65.32,sphere,fd-3m,p41212,Fe3O4–γ-Fe2O3,Fe3O4–γ-Fe2O3,2.0,0.0,9.0,Fe3O4,Fe2O3,Fe3 O4 Fe2 O3
217,Fe3 O4,Fe2 O3,,"['Fe3O4', 'Fe2O3']",247.0,"cubic, tetrahedral",9.0,5.0,1.0,3.0,218,9.0,22.22,64.54,sphere,fd-3m,p41212,Fe3O4–γ-Fe2O3,Fe3O4–γ-Fe2O3,2.0,0.0,9.0,Fe3O4,Fe2O3,Fe3 O4 Fe2 O3
218,Fe3 O4,Fe2 O3,,"['Fe3O4', 'Fe2O3']",234.0,"cubic, tetrahedral",11.0,-20.0,3.0,2.0,219,11.0,32.89,96.0,sphere,fd-3m,p41212,Fe3O4–γ-Fe2O3,Fe3O4–γ-Fe2O3,2.0,0.0,11.0,Fe3O4,Fe2O3,Fe3 O4 Fe2 O3
219,Fe3 O4,Fe2 O3,,"['Fe3O4', 'Fe2O3']",35.0,"cubic, tetrahedral",11.0,6.0,3.0,1.0,220,11.0,4.29,77.27,sphere,fd-3m,p41212,Fe3O4–γ-Fe2O3,Fe3O4–γ-Fe2O3,300.0,0.0,11.0,Fe3O4,Fe2O3,Fe3 O4 Fe2 O3
220,Co3 O4,,,['Co3O4'],66.6,cubic ,40.0,0.0,0.0,60.0,221,40.0,0.01026,3.5,cubic,fd-3m,0,Co3O4,Co3O4,2.0,0.0,40.0,Co3O4,,Co3 O4
221,Co3 O4,,,['Co3O4'],134.375,cubic ,35.0,-34.375,1.0,60.0,222,35.0,0.01304,3.5,cubic,fd-3m,0,Co3O4,Co3O4,2.0,0.0,35.0,Co3O4,,Co3 O4
222,Co3 O4,,,['Co3O4'],127.0,cubic ,35.0,40.0,1.0,60.0,223,35.0,0.0217,3.5,cubic,fd-3m,0,Co3O4,Co3O4,2.0,0.0,35.0,Co3O4,,Co3 O4
223,La1 Fe1 O3,,,['LaFeO3'],290.0,orthorhombic,24.87,-100.0,0.0,20.0,224,24.87,0.01331,0.22718,sphere,pnma,0,LaFeO3,LaFeO3,300.0,0.004375,24.87,LaFeO3,,La1 Fe1 O3
224,Ni1 O1,,,['NiO'],3769.0,cubic,22.2,0.0,7.0,80.0,225,22.2,0.63,5.32,sphere,fm-3m,0,NiO,NiO,2.0,0.0,22.2,NiO,,Ni1 O1
225,Fe1 Ni99 O100,,,['Ni0.99Fe0.01O'],1922.0,cubic,19.7,,7.0,80.0,226,19.7,0.09,,polyhedral,fd-3m,0,Ni0.99Fe0.01O,Ni0.99Fe0.01O,2.0,,19.7,Ni0.99Fe0.01O,,Fe1 Ni99 O100
226,Fe1 Ni49 O50,,,['Ni0.98Fe0.02O'],2110.0,cubic,18.6,454.54,7.0,80.0,227,18.6,0.09,1.368,polyhedral,fd-3m,0,Ni0.98Fe0.02O,Ni0.98Fe0.02O,2.0,0.0,18.6,Ni0.98Fe0.02O,,Fe1 Ni49 O50
227,Fe1 Ni24 O25,,,['Ni0.96Fe0.04O'],4354.1,cubic,15.2,0.0,7.0,70.0,228,15.2,0.53,3.5,polyhedral,fd-3m,0,Ni0.96Fe0.04O,Ni0.96Fe0.04O,2.0,0.0,15.2,Ni0.96Fe0.04O,,Fe1 Ni24 O25
228,Fe3 Ni97 O100,,,['Ni0.97Fe0.03O'],1657.0,cubic,12.2,-1879.0,7.0,80.0,229,12.2,0.02,0.4,polyhedral,fd-3m,0,Ni0.97Fe0.03O,Ni0.97Fe0.03O,2.0,0.062,12.2,Ni0.97Fe0.03O,,Fe3 Ni97 O100
229,Co1,Co1 O1,,"['Co', 'CoO']",1333.0,"hexagonal, cubic",16.0,-631.7,5.0,40.0,230,16.0,15.3,100.6,sphere,p-3m1,fm-3m,Co/CoO,Co/CoO,5.0,4.68,16.0,Co,CoO,Co1 Co1 O1
230,Co1,Co1 O1,,"['Co', 'CoO']",523.8,"hexagonal, cubic",200.0,-456.2,5.0,40.0,231,200.0,4.68,76.1,sphere,p-3m1,fm-3m,Co/CoO,Co/CoO,5.0,2.7,200.0,Co,CoO,Co1 Co1 O1
231,Co1,Co1 O1,,"['Co', 'CoO']",523.8,"hexagonal, cubic",300.0,47.6,5.0,40.0,232,300.0,4.68,74.6,octahedral,p-3m1,fm-3m,Co/CoO,Co/CoO,5.0,-0.85,300.0,Co,CoO,Co1 Co1 O1
232,Cr5 Ag1 O8,,,['Ag0.5Cr2.5O4'],7.1935,orthorhombic,0.0,0.0,0.0,25.0,233,93.1,0.0001,0.31209,rod,pnma,0,Ag0.5Cr2.5O4,Ag0.5Cr2.5O4,300.0,0.0,39.5,Ag0.5Cr2.5O4,,Cr5 Ag1 O8
233,Cr5 Ag1 O8,,,['Ag0.5Cr2.5O4'],663.75,orthorhombic,0.0,0.0,2.0,25.0,234,93.1,0.148,0.56532,rod,pnma,0,Ag0.5Cr2.5O4,Ag0.5Cr2.5O4,200.0,-0.1875,39.5,Ag0.5Cr2.5O4,,Cr5 Ag1 O8
234,Cr5 Ag1 O8,,,['Ag0.5Cr2.5O4'],1507.0,orthorhombic,0.0,-2173.9,2.0,25.0,235,93.1,0.174,0.78491,rod,pnma,0,Ag0.5Cr2.5O4,Ag0.5Cr2.5O4,100.0,-0.125,39.5,Ag0.5Cr2.5O4,,Cr5 Ag1 O8
235,Cr1 Ag1 O2,,,['AgCrO2'],32.093,trigonal,0.0,0.0,0.0,25.0,236,120.9,0.0003,0.18978,rod,r3m,0,AgCrO2,AgCrO2,300.0,0.0,58.75,AgCrO2,,Cr1 Ag1 O2
236,Cr1 Ag1 O2,,,['AgCrO2'],0.0,trigonal,0.0,0.0,2.0,25.0,237,120.9,0.006,0.31956,rod,r3m,0,AgCrO2,AgCrO2,200.0,-0.125,58.75,AgCrO2,,Cr1 Ag1 O2
237,Cr1 Ag1 O2,,,['AgCrO2'],3032.9,trigonal,0.0,0.0,2.0,25.0,238,120.9,0.012,0.15146,rod,r3m,0,AgCrO2,AgCrO2,100.0,-0.0479,58.75,AgCrO2,,Cr1 Ag1 O2
238,Fe2 Co1 O4,,,['CoFe2O4'],860.0,cubic,37.0,0.0,0.0,60.0,239,37.0,39.3,77.6,sphere,fd-3m,0,CoFe2O4,CoFe2O4,300.0,0.0,37.0,CoFe2O4,,Fe2 Co1 O4
239,Fe2 Co1 O4,Co1 O1,,"['CoFe2O4', 'CoO']",620.0,"cubic, cubic",27.0,0.0,0.0,60.0,240,27.0,22.0,76.0,,fd-3m,fm-3m,CoFe2O4/CoO,CoFe2O4/CoO,300.0,0.0,27.0,CoFe2O4,CoO,Fe2 Co1 O4 Co1 O1
240,Fe2 Co1 O4,Co1 O1,,"['CoFe2O4', 'CoO']",2400.0,"cubic, cubic",27.0,0.0,7.0,15.0,241,27.0,56.4,88.8,,fd-3m,fm-3m,CoFe2O4/CoO,CoFe2O4/CoO,5.0,0.0,27.0,CoFe2O4,CoO,Fe2 Co1 O4 Co1 O1
241,Fe2 Co1 O4,Co1 O1,,"['CoFe2O4', 'CoO']",4300.0,"cubic, cubic",27.0,-280.0,7.0,15.0,242,27.0,48.0,83.2,,fd-3m,fm-3m,CoFe2O4/CoO,CoFe2O4/CoO,5.0,0.0,27.0,CoFe2O4,CoO,Fe2 Co1 O4 Co1 O1
242,Fe2 Co1 O4,Co1 O1,,"['CoFe2O4', 'CoO']",4290.0,"cubic, cubic",27.0,-300.0,3.0,50.0,243,27.0,45.5,80.7,,fd-3m,fm-3m,CoFe2O4/CoO,CoFe2O4/CoO,5.0,0.0,27.0,CoFe2O4,CoO,Fe2 Co1 O4 Co1 O1
