Repository: ai-chem/MagnetExchangeBias

# Tests_Git_Django_PostgreSQL
My small steps in programming
Start point 18.10.2023

1. Видео о том, как работать в репозитории в PyCram(https://youtu.be/9VKKZNqzPcE?si=LDJU6aA5hWqKczHg)
2. Попытки импортировать библиотеки в Modul_test

File: data/Bias_data.csv (part 1 of 4)
id,crystal_structure(core/shell),Space group(core),Space group(shell),chemical formula,Structure,length (D),width,depth,shape,core_1,core_2(shell),Name,synonyms,Cas rn (core_1),Cas rn (core_2),Exp type,Scale bar (nm),microphotography pic,Spectrum,JCPDS card (core),JCPDS card (shell),X-ray tube (nm),Instrument,Crystalline size,Material fraction,curie temperature (K),temperature (K),H-range min (kOe),H-range max(kOe),Ms (emu/g),Hc (Oe),Mr (emu/g),Instrument,exchange bias shift Hb or Heb(Oe),vertical loop shift M vsl (emu/g),M-H curve,cooling fields (mT),FC field(T),"Hc of measurement (kOe) ",applied field(kOe),Article id,Method,Tb,Keff (effective anisotropy constant) (erg/cm3),Keff (Jm^-3),"Total magnetization ",Atomic mass ratio,Number of magnetic ions per unit cell,get_exchange_group_info,number_of_unique_magnetic_sites,number_of_magnetic_sites
1,"hexagonal, cubic ",p63mc,fd3m,ZnO/CoFe2O4,ZnO/CoFe2O4,7.4,7.4,7.4,sphere,Zn1O1,Co1Fe2O4,zinc oxide,zinc white,1314-13-2,12052-28-7,TEM,10,,,36-1451,22-1086,0.1544,Philips PW3020,6,ZnO,300,5,-50,50,,27800,,Quantum Design,-1132,0,,5000,5,50,,10.1063/1.4771993,combining the chemical route of the high,100,8000000,,,,,,,
2,"cube, cube",fm3m,fd3m,CoO/CoFe2O4,CoO/CoFe2O4,7,7,7,sphere,Cu1O1,Co1Fe2O4,copper oxide,copper monooxide,1317-38-0,12052-28-7,,,,,43-1004,22-1086,0.1544,Philips PW3021,7,CoFe2O4,843,5,-50,50,,7800,,Quantum Design,-406,0,,5000,5,50,,10.1063/1.4771993,combining the chemical route of the high,100,,,,,,,,
3,cubic,fd3m,0,Mn0.50Zn0.50Fe2O4,Mn0.50Zn0.50Fe2O4,17,17,17,polyhedron,Mn0.50Zn0.50Fe2O4,0,manganese zinc ferrite,zinc manganese iron oxide,12645-49-7,0,SEM,500,,,,,,Philips/PANalytical XPert Pro MPD,17,,400,300,-10,10,2.29,24.8,0.0078,Vibrating Sample Magnetometer,51.34,0,,0,0,0,10,10.1016/j.jmmm.2022.170252,temperature decomposition of organo-metalic precursor,,,,,,,,,
4,cubic,fd3m,0,Mn0.50Zn0.50Fe2O4,Mn0.5Zn0.5Fe2O4,11,11,11,polyhedron,Mn0.50Zn0.50Fe2O4,0,manganese zinc ferrite,zinc manganese iron oxide,12645-49-7,0,SEM,500,,,,,,Philips/PANalytical XPert Pro MPD,11,,400,300,-10,10,2.43,90.2,0.0218,Vibrating Sample Magnetometer,108.18,0,,0,0,0,10,10.1016/j.jmmm.2022.170252,temperature decomposition of organo-metalic precursor,,,,,,,,,
5,cubic,fd3m,0,Mn0.50Zn0.50Fe2O4,Mn0.5Zn0.5Fe2O4,12,12,12,polyhedron,Mn0.50Zn0.50Fe2O4,0,manganese zinc ferrite,zinc manganese iron oxide,12645-49-7,0,,,,,,,,Philips/PANalytical XPert Pro MPD,12,,400,300,-10,10,16.15,40.07,0.3498,Vibrating Sample Magnetometer,8.92,0,,0,0,0,10,10.1016/j.jmmm.2022.170252,co-precipitation technique and annealed up,,,,,,,,,
6,cubic,fd3m,0,Mn0.50Zn0.50Fe2O4,Mn0.5Zn0.5Fe2O4,18,18,18,polyhedron,Mn0.50Zn0.50Fe2O4,0,manganese zinc ferrite,zinc manganese iron oxide,12645-49-7,0,,,,,,,,Philips/PANalytical XPert Pro MPD,18,,400,300,-10,10,18.75,47.13,0.6546,Vibrating Sample Magnetometer,14.38,0,,0,0,0,10,10.1016/j.jmmm.2022.170252,co-precipitation technique and annealed up,,,,,,,,,
7,cubic,fd3m,0,Mn0.50Zn0.50Fe2O4,Mn0.5Zn0.5Fe2O4,21,21,21,polyhedron,Mn0.50Zn0.50Fe2O4,0,manganese zinc ferrite,zinc manganese iron oxide,12645-49-7,0,,,,,,,,Philips/PANalytical XPert Pro MPD,21,,400,300,-10,10,81.48,109.35,9.2738,Vibrating Sample Magnetometer,2.83,0,,0,0,0,10,10.1016/j.jmmm.2022.170252,co-precipitation technique and annealed up,,,,,,,,,
8,orthorhombic,pbnm,0,LaFeO3,LaFeO3,27,27,27,sphere,La1Fe1O3,0,lanthanum iron perovskite,,12022-43-4,0,HRTEM,5,,,,,0.15406,PANalytical X’Pert Pro MPD,27,LaFeO3,,5,-60,60,1.3235,830,0.735,Quantum Design SQUID magnetometer,0,-0.017,,0,0,0,,10.3390/nano13101657,sol-gel,,,,,,,,,
9,orthorhombic,pbnm,0,LaFeO3,LaFeO3,27,27,27,sphere,La1Fe1O3,0,lanthanum iron perovskite,,12022-43-4,0,HRTEM,5,,,,,0.15406,PANalytical X’Pert Pro MPD,27,LaFeO3,,5,-60,60,1.3529,894,0.735,Quantum Design SQUID magnetometer,-255,,,500,0.5,5,,10.3390/nano13101657,sol-gel,,,,,,,,,
10,orthorhombic,pbnm,0,LaFeO3,LaFeO3,27,27,27,sphere,La1Fe1O3,0,lanthanum iron perovskite,,12022-43-4,0,HRTEM,5,,,,,0.15406,PANalytical X’Pert Pro MPD,27,LaFeO3,,5,-60,60,1.3529,910,0.735,Quantum Design SQUID magnetometer,-296,,,1000,1,10,,10.3390/nano13101657,sol-gel,,,,,,,,,
11,orthorhombic,pbnm,0,LaFeO3,LaFeO3,27,27,27,sphere,La1Fe1O3,0,lanthanum iron perovskite,,12022-43-4,0,HRTEM,5,,,,,0.15406,PANalytical X’Pert Pro MPD,27,LaFeO3,,5,-60,60,1.3823,945,0.735,Quantum Design SQUID magnetometer,-344,,,2000,2,20,,10.3390/nano13101657,sol-gel,,,,,,,,,
12,orthorhombic,pbnm,0,LaFeO3,LaFeO3,27,27,27,sphere,La1Fe1O3,0,lanthanum iron perovskite,,12022-43-4,0,HRTEM,5,,,,,0.15406,PANalytical X’Pert Pro MPD,27,LaFeO3,,5,-60,60,1.44117,1077,0.7,Quantum Design SQUID magnetometer,-635,0.142857,,50000,5,50,,10.3390/nano13101657,sol-gel,,,,,,,,,
13,orthorhombic,pbnm,0,LaFeO3,LaFeO3,36,36,36,sphere,La1Fe1O3,0,lanthanum iron perovskite,,12022-43-4,0,,,,,,,0.15406,PANalytical X’Pert Pro MPD,36,LaFeO3,,5,-60,60,0.65,894,0.0588,Quantum Design SQUID magnetometer,0,-0.3,,0,0,0,,10.3390/nano13101657,sol-gel,,,,,,,,,
14,orthorhombic,pbnm,0,LaFeO3,LaFeO3,36,36,36,sphere,La1Fe1O3,0,lanthanum iron perovskite,,12022-43-4,0,HRTEM,100,,,,,0.15406,PANalytical X’Pert Pro MPD,36,LaFeO3,,5,-60,60,0.65,985,0.0588,Quantum Design SQUID magnetometer,-229,0.0088,,500,0.5,5,,10.3390/nano13101657,sol-gel,,,,,,,,,
15,orthorhombic,pbnm,0,LaFeO3,LaFeO3,36,36,36,sphere,La1Fe1O3,0,lanthanum iron perovskite,,12022-43-4,0,HRTEM,10,,,,,0.15406,PANalytical X’Pert Pro MPD,36,LaFeO3,,5,-60,60,0.65,1016,0.0588,Quantum Design SQUID magnetometer,-350,0.0176,,1000,1,10,,10.3390/nano13101657,sol-gel,,,,,,,,,
16,orthorhombic,pbnm,0,LaFeO3,LaFeO3,36,36,36,sphere,La1Fe1O3,0,lanthanum iron perovskite,,12022-43-4,0,,,,,,,0.15406,PANalytical X’Pert Pro MPD,36,LaFeO3,,5,-60,60,0.66,1074,0.0588,Quantum Design SQUID magnetometer,-502,0.023,,2000,2,20,,10.3390/nano13101657,sol-gel,,,,,,,,,
17,orthorhombic,pbnm,0,LaFeO3,LaFeO3,36,36,36,sphere,La1Fe1O3,0,lanthanum iron perovskite,,12022-43-4,0,,,,,,,0.15406,PANalytical X’Pert Pro MPD,36,LaFeO3,,5,-60,60,0.66,1483,0.052,Quantum Design SQUID magnetometer,-2157,0.084,,50000,5,50,,10.3390/nano13101657,sol-gel,,,,,,,,,
18,"cubic, cubic",fm3m,fm3m,Ni@NiO,Ni–NiO,30,30,30,sphere,Ni1,Ni1O1,nickel monoxide,nickel oxide,7440-02-0,1313-99-1,BSE micrographs,500,,,,,,,,Ni50NiO50,,8,-2.5,2.5,26.6,634,21.5," Quantum Design MPMSXL-7",-130,0,1,1000,1,10,,10.1007/s10853-023-09277-7,high-pressure torsion (HPT),,,,,,,,,
19,"cubic, cubic",fm3m,fm3m,Ni@NiO,Ni–NiO,30,30,30,sphere,Ni1,Ni1O1,nickel monoxide,nickel oxide,7440-02-0,1313-99-1,BSE micrographs,500,,,,,,,,Ni50NiO50,,8,-2.5,2.5,26.4,641,21.5," Quantum Design MPMSXL-7",-137,0,1,1000,1,10,,10.1007/s10853-023-09277-7,high-pressure torsion (HPT),,,,,,,,,
20,"cubic, cubic",fm3m,fm3m,Ni@NiO,Ni–NiO,30,30,30,sphere,Ni1,Ni1O1,nickel monoxide,nickel oxide,7440-02-0,1313-99-1,,,,,,,,,,,,8,-2.5,2.5,15.2,379,8.9," Quantum Design MPMSXL-7",-38,0,1,1000,1,10,,10.1007/s10853-023-09277-7,high-pressure torsion (HPT),,,,,,,,,
21,"cubic, cubic",fm3m,fm3m,Ni@NiO,Ni–NiO,30,30,30,sphere,Ni1,Ni1O1,nickel monoxide,nickel oxide,7440-02-0,1313-99-1,,,,,,,,,,,,8,-2.5,2.5,14.7,547,10.7," Quantum Design MPMSXL-7",-73,0,1,1000,1,10,,10.1007/s10853-023-09277-7,high-pressure torsion (HPT),,,,,,,,,
22,"cubic, cubic",fm3m,fm3m,Ni@NiO,Ni–NiO,30,30,30,sphere,Ni1,Ni1O1,nickel monoxide,nickel oxide,7440-02-0,1313-99-1,,,,,,,,,,,,8,-2.5,2.5,16,534,13," Quantum Design MPMSXL-7",-81,0,1,1000,1,10,,10.1007/s10853-023-09277-7,high-pressure torsion (HPT),,,,,,,,,
23,"cubic, cubic",fm3m,fm3m,Ni@NiO,Ni–NiO,30,30,30,sphere,Ni1,Ni1O1,nickel monoxide,nickel oxide,7440-02-0,1313-99-1,,,,,,,,,,,,8,-2.5,2.5,16.5,756,12.8," Quantum Design MPMSXL-7",-109,0,1,1000,1,10,,10.1007/s10853-023-09277-7,high-pressure torsion (HPT),,,,,,,,,
24,cubic,fd3m,0,MgFe2O4,MgFe2O4,12,12,12,tetrahedral,Mg1Fe2O4,0,iron magnesium oxide,magnesium ferrite,12068-86-9,0,TEM,50,1,1,,,,Rigaku MineFlex II diffractometer,11.09,MgFe2O4-350,713,300,-20,20,12.75,8.45,0.14,Lakeshore model 7404,0,0,1,0,0,0,,doi.org/10.1016/j.jpcs.2021.110051,sol-gel,,,,,,,,,
25,cubic,fd3m,0,MgFe2O4,MgFe2O4,16,16,16,tetrahedral,Mg1Fe2O4,0,iron magnesium oxide,magnesium ferrite,12068-86-9,0,TEM,50,1,1,,,,Rigaku MineFlex II diffractometer,15.1,MgFe2O5-450,713,300,-20,20,18.61,9.88,0.34,Lakeshore model 7405,0,0,1,0,0,0,,doi.org/10.1016/j.jpcs.2021.110051,sol-gel,,,,,,,,,
26,cubic,fd3m,0,MgFe2O4,MgFe2O4,24,24,24,octahedral,Mg1Fe2O4,0,iron magnesium oxide,magnesium ferrite,12068-86-9,0,TEM,100,1,1,,,,Rigaku MineFlex II diffractometer,22.31,MgFe2O6-550,713,300,-20,20,24.52,22.34,1.24,Lakeshore model 7406,0,0,1,0,0,0,,doi.org/10.1016/j.jpcs.2021.110051,sol-gel,,,,,,,,,
27,cubic,fd3m,0,MgFe2O4,MgFe2O4,33,33,33,octahedral,Mg1Fe2O4,0,iron magnesium oxide,magnesium ferrite,12068-86-9,0,TEM,100,1,1,,,,Rigaku MineFlex II diffractometer,32.71,MgFe2O7-650,713,300,-20,20,29.42,59.66,3.81,Lakeshore model 7407,0,0,1,0,0,0,,doi.org/10.1016/j.jpcs.2021.110051,sol-gel,,,,,,,,,
28,cubic,fd3m,0,CoFe2O4,CoFe2O4,17.7,17.7,17.7,sphere,Co1Fe2O4,0,cobalt irin oxide,cfo,12052-28-7,0,SEM,200,1,,,,,Rigaku - Mineflex II,,CFO,793,300,-15,15,75,1400,32,Quantum Design Dynacool Physical Property Measurement System,0,0,1,500,0.5,5,,doi.org/10.1016/j.jallcom.2021.161650,sol-gel,,5170000,,,,,,,
29,trigonal,r3c,0,BiFeO3,BiFeO3,20.4,20.4,20.4,sphere,Bi1Fe1O3,0,bismuth ferrite,bfo,12010-42-3,0,SEM,200,1,,,,,Rigaku - Mineflex II,,BFO,1103,300,-15,15,0.12,0,0.03,,0,0,1,500,0.5,5,,doi.org/10.1016/j.jallcom.2021.161650,sol-gel,,,,,,,,,
30,"cubic, trigonal",fd3m,r3c,CoFe2O4@BiFeO3,CoFe2O4@BiFeO3,24.3,24.3,24.3,sphere,Co1Fe2O4,Bi1Fe1O3,cobalt irin oxide and bismuth ferrite,cfo/bfo,12052-28-7,12010-42-3,TEM,200,1,,,,,Rigaku - Mineflex II,,BFO,,350,-60,60,74.595,902.2495,31.042,,112.781,0,1,10000,10,100,,doi.org/10.1016/j.jallcom.2021.161650,sol-gel,,,,,,,,,
31,"cubic, trigonal",fd3m,r3c,CoFe2O4@BiFeO3,CoFe2O4@BiFeO3,24.3,24.3,24.3,sphere,Co1Fe2O4,Bi1Fe1O3,cobalt irin oxide and bismuth ferrite,cfo/bfo,12052-28-7,12010-42-3,TEM,20,1,,,,,Rigaku - Mineflex II,,CoFe2O4@BiFeO3,719.7,300,-60,60,79.167,1316.317,39.222,,226.736,0,1,10000,10,100,,doi.org/10.1016/j.jallcom.2021.161650,nitrate method,,,,,,,,,
32,"cubic, trigonal",fd3m,r3c,CoFe2O4@BiFeO3,CoFe2O4@BiFeO3,32.9,32.9,32.9,sphere,Co1Fe2O4,Bi1Fe1O3,cobalt irin oxide and bismuth ferrite,cfo/bfo,12052-28-7,12010-42-3,TEM,2,1,,,,,Rigaku - Mineflex II,,CoFe2O4@BiFeO3,719.7,250,-60,60,83.259,1616.53,41.629,,170,0,1,10000,10,100,,doi.org/10.1016/j.jallcom.2021.161650,nitrate method,,,,,,,,,
33,"cubic, trigonal",fd3m,r3c,CoFe2O4@BiFeO3,CoFe2O4@BiFeO3,24.3,24.3,24.3,sphere,Co1Fe2O4,Bi1Fe1O3,cobalt irin oxide and bismuth ferrite,cfo/bfo,12052-28-7,12010-42-3,TEM,20,1,,,,,Rigaku - Mineflex II,,CoFe2O4@BiFeO3,719.7,200,-60,60,85.9,2594.2375,56,,169.131,0,1,10000,10,100,,doi.org/10.1016/j.jallcom.2021.161650,nitrate method,,,,,,,,,
34,"cubic, trigonal",fd3m,r3c,CoFe2O4@BiFeO3,CoFe2O4@BiFeO3,24.3,24.3,24.3,sphere,Co1Fe2O4,Bi1Fe1O3,cobalt irin oxide and bismuth ferrite,cfo/bfo,12052-28-7,12010-42-3,TEM,20,1,,,,,Rigaku - Mineflex II,,CoFe2O4@BiFeO3,719.7,100,-60,60,87,6052.7,67.858,,112.78,0,1,10000,10,100,,doi.org/10.1016/j.jallcom.2021.161650,nitrate method,,,,,,,,,
35,"cubic, trigonal",fd3m,r3c,CoFe2O4@BiFeO3,CoFe2O4@BiFeO3,32.9,32.9,32.9,sphere,Co1Fe2O4,Bi1Fe1O3,cobalt irin oxide and bismuth ferrite,cfo/bfo,12052-28-7,12010-42-3,TEM,2,1,,,,,Rigaku - Mineflex II,,CoFe2O4@BiFeO3,719.7,50,-60,60,87.5,7932.631,71.226,,56.18,0,1,10000,10,100,,doi.org/10.1016/j.jallcom.2021.161650,nitrate method,,,,,,,,,
36,"cubic, trigonal",fd3m,r3c,CoFe2O4@BiFeO3,CoFe2O4@BiFeO3,24.3,24.3,24.3,sphere,Co1Fe2O4,Bi1Fe1O3,cobalt irin oxide and bismuth ferrite,cfo/bfo,12052-28-7,12010-42-3,TEM,20,1,,,,,Rigaku - Mineflex II,,CoFe2O4@BiFeO3,719.7,150,-60,60,87.349,4116.89,63.046,,90,0,1,10000,10,100,,doi.org/10.1016/j.jallcom.2021.161650,nitrate method,,,,,,,,,
37,"cubic, trigonal",fd3m,r3c,CoFe2O4@BiFeO3,CoFe2O4@BiFeO3,32.9,32.9,32.9,sphere,Co1Fe2O4,Bi1Fe1O3,cobalt irin oxide and bismuth ferrite,cfo/bfo,12052-28-7,12010-42-3,TEM,2,1,,,,,Rigaku - Mineflex II,,CoFe2O4@BiFeO3,719.7,5,-60,60,87.83,8966,73.151,,50,0,1,10000,10,100,,doi.org/10.1016/j.jallcom.2021.161650,nitrate method,,,,,,,,,
38,"hexagonal, cubic ",p63/mmc,fm3m,Co/CoO,Co/CoO,30,30,30,sphere,Co1,Co1O1,cobaltum,,7440-48-4,1307-96-6,,,,,,,,,,,,5,-6,6,,538.42,,,-142.78,0,,500,0.5,5,,doi.org/10.3390/coatings11020122,,,,,,,,,,
39,"hexagonal, cubic ",p63/mmc,fm3m,Co/CoO,Co/CoO,30,30,30,sphere,Co1,Co1O1,cobaltum,,7440-48-4,1307-96-6,,,,,,,,,,,,5,-6,6,,434,,,-137.21,0,,500,0.5,5,,doi.org/10.3390/coatings11020122,,,,,,,,,,
40,"hexagonal, cubic ",p63/mmc,fm3m,Co/CoO,Co/CoO,30,30,30,sphere,Co1,Co1O1,cobaltum,,7440-48-4,1307-96-6,,,,,,,,,,,,5,-6,6,,280,,,-71,0,,500,0.5,5,,doi.org/10.3390/coatings11020122,,,,,,,,,,
41,"hexagonal, cubic ",p63/mmc,fm3m,Co/CoO,Co/CoO,30,30,30,sphere,Co1,Co1O1,cobaltum,,7440-48-4,1307-96-6,,,,,,,,,,,,5,-6,6,,532.96,,,-346.379,0,,500,0.5,5,,doi.org/10.3390/coatings11020122,,,,,,,,,,
42,cubic,pm3m,0,FeRh,FeRh,25,25,25,,Fe1Rh1,0,iron rhodium,,,0,,,,,,,,,,,730,2,-0.1,0.1,,1661.3845,,,-952.57,0,,1000,1,10,0.05,10.1016/j.matchemphys.2021.125252,non-aqueous homogeneous solutions of polyols,,,,,,,,,
43,cubic,pm3m,0,FeRh,FeRh,25,25,25,,Fe1Rh1,0,iron rhodium,,,0,,,,,,,,,,,730,2,-0.1,0.1,,1322.79,,,-629.898,0,,1000,1,10,0.05,10.1016/j.matchemphys.2021.125252,non-aqueous homogeneous solutions of polyols,,,,,,,,,
44,cubic,pm3m,0,FeRh,FeRh,25,25,25,,Fe1Rh1,0,iron rhodium,,,0,,,,,,,,,,,730,2,-0.1,0.1,,1070.862,,,-519.698,0,,1000,1,10,0.05,10.1016/j.matchemphys.2021.125252,non-aqueous homogeneous solutions of polyols,,,,,,,,,
45,cubic,pm3m,0,FeRh,FeRh,25,25,25,,Fe1Rh1,0,iron rhodium,,,0,,,,,,,,,,,730,2,-0.1,0.1,,881.8975,,,-472.1585,0,,1000,1,10,0.05,10.1016/j.matchemphys.2021.125252,non-aqueous homogeneous solutions of polyols,,,,,,,,,
46,cubic,pm3m,0,FeRh,FeRh,200,200,200,,Fe1Rh1,0,iron rhodium,,,0,,,,,,,,,,,730,2,-0.1,0.1,,806.3,,,-278.3,0,,5000,5,50,0.05,10.1016/j.matchemphys.2021.125252,non-aqueous homogeneous solutions of polyols,,,,,,,,,
47,cubic,pm3m,0,FeRh,FeRh,200,200,200,,Fe1Rh1,0,iron rhodium,,,0,,,,,,,,,,,730,2,-0.1,0.1,,697.695,,,-185.144,0,,5000,5,50,0.05,10.1016/j.matchemphys.2021.125252,non-aqueous homogeneous solutions of polyols,,,,,,,,,
48,cubic,pm3m,0,FeRh,FeRh,200,200,200,,Fe1Rh1,0,iron rhodium,,,0,,,,,,,,,,,730,2,-0.1,0.1,,636.0.65,,,-108.065,0,,5000,5,50,0.05,10.1016/j.matchemphys.2021.125252,non-aqueous homogeneous solutions of polyols,,,,,,,,,
49,cubic,pm3m,0,FeRh,FeRh,200,200,200,,Fe1Rh1,0,iron rhodium,,,0,,,,,,,,,,,730,2,-0.1,0.1,,604.83,,,-76.83,0,,5000,5,,0.05,10.1016/j.matchemphys.2021.125252,non-aqueous homogeneous solutions of polyols,,,,,,,,,
50,tetragonal,i4/m,0,MnO2,MnO2,1000,20,0,wire,Mn1O2,0,manganese dioxide,manganese peroxide,1313-13-9,0,HRTEM,250,1,,,,,,,,363,5,-80,80,6.9,145,0.022,,-440,0.07,1,1000,1,10,0.1,doi.org/10.1038/srep06641,hydrothermal method,,,,,,,,,
51,"cubic, fcc",fm3m,fd3m,Ag/Fe3O4,Ag/Fe3O4,65,65,65,flower,Ag1,Fe3O4,,,7440-22-3,1317-61-9,HRTEM,20,1,,,,,,,,,5,-4,4,60,1186,16.22,,-551.72,,1,5000,5,50,,doi.org/10.3390/nano6110221,one-step solvothermal process,90,,,,,,,,
52,"cubic, fcc",fm3m,fd3m,Ag/Fe3O4,Ag/Fe3O4,65,65,65,flower,Ag1,Fe3O4,,,7440-22-3,1317-61-9,TEM,100,1,,,,,,,,,5,-4,4,60,1186,16.22,,-551.72,,1,1000,1,10,,doi.org/10.3390/nano6110221,one-step solvothermal process,90,,,,,,,,
53,"fcc, cubic",im3m,p4332,Fe/Fe2O3,Fe/γ-Fe2O3,11.65,11.65,11.65,sphere,Fe1,Fe2O3,iron hematite,,7439-89-6,1309-37-1,TEM,20,1,,,,,,,,60,5,-4,4,384.57,2095.77,247.96,,-96.767,111.36,1,5000,5,50,,doi.org/10.1088/0957-4484/26/40/405705,hermal decomposition of organometallic compounds,73,1520000,,,,,,,
54,"fcc, cubic",im3m,p4332,Fe/Fe2O3,Fe/γ-Fe2O3,11.65,11.65,11.65,sphere,Fe1,Fe2O3,iron hematite,,,0,TEM,20,1,,,,,,,,60,5,-4,4,326.6,1812,155.91,,-1812,157.4,1,5000,5,50,,doi.org/10.1088/0957-4484/26/40/405705,hermal decomposition of organometallic compounds,65,4180000,,,,,,,
55,"fcc, cubic",im3m,p4332,Fe/Fe2O3,Fe/γ-Fe2O3,11.65,11.65,11.65,sphere,Fe1,Fe2O3,iron hematite,,,0,TEM,5,1,,,,,,,,60,5,-4,4,326.6,7238,117.337,,-7238,117,1,5000,5,50,,doi.org/10.1088/0957-4484/26/40/405705,hermal decomposition of organometallic compounds,65,9000000,,,,,,,
56,"fcc, cubic",fm3m,fd3m,FeO/Fe3O4,FeO/Fe3O4,19.2,17.3,,egg,Fe1O1,Fe3O4,,,1345-25-1,1317-61-9,TEM,50,,1,,,,Empyrean PANalytical,,,858,300,-30,30,35,,5.14,,,0,,0,0,0,0.1,doi.org/10.1016/j.jmmm.2016.05.023,decomposition of an iron oleate complex,,,,,,,,,
57,"fcc, cubic",fm3m,fd3m,FeO/Fe3O4,FeO/Fe3O4,19.2,17.3,,egg,Fe1O1,Fe3O4,,,1345-25-1,1317-61-9,TEM,50,,1,,,,Empyrean PANalytical,,,858,300,-30,30,41,,8.954,,,0,,0,0,0,0.1,doi.org/10.1016/j.jmmm.2016.05.023,decomposition of an iron oleate complex,,,,,,,,,
58,"fcc, cubic",fm3m,fd3m,FeO/Fe3O4,FeO/Fe3O4,19.2,17.3,,egg,Fe1O1,Fe3O4,,,1345-25-1,1317-61-9,TEM,50,,1,,,,Empyrean PANalytical,,,858,300,-30,30,53,,10.8,,,0,,0,0,0,0.1,doi.org/10.1016/j.jmmm.2016.05.023,decomposition of an iron oleate complex,,,,,,,,,
59,"fcc, cubic",fm3m,fd3m,FeO/Fe3O4,FeO/Fe3O4,19.2,17.3,,egg,Fe1O1,Fe3O4,,,1345-25-1,1317-61-9,TEM,50,,1,,,,Empyrean PANalytical,,,858,210,-30,30,37.7,13,0.285,,0,0,1,0,0,0,0.1,doi.org/10.1016/j.jmmm.2016.05.023,decomposition of an iron oleate complex,,,,,,,,,
60,"fcc, cubic",fm3m,fd3m,FeO/Fe3O4,FeO/Fe3O4,19.2,17.3,,egg,Fe1O1,Fe3O4,,,1345-25-1,1317-61-9,TEM,50,,1,,,,Empyrean PANalytical,,,858,210,-30,30,37.7,13,0.294,,-2.5,0,1,5000,5,50,0.1,doi.org/10.1016/j.jmmm.2016.05.023,decomposition of an iron oleate complex,,,,,,,,,
61,"fcc, monoclinic",fm3m,cc,FeO/Fe3O4,FeO/Fe3O4,19.2,17.3,,egg,Fe1O1,Fe3O4,,,1345-25-1,1317-61-9,TEM,50,,1,,,,Empyrean PANalytical,,,858,120,-30,30,37,521,3.095,,0,0,1,0,0,0,0.1,doi.org/10.1016/j.jmmm.2016.05.023,decomposition of an iron oleate complex,,,,,,,,,
62,"fcc, monoclinic",fm3m,cc,FeO/Fe3O4,FeO/Fe3O4,19.2,17.3,,egg,Fe1O1,Fe3O4,,,1345-25-1,1317-61-9,TEM,50,,1,,,,Empyrean PANalytical,,,858,120,-30,30,37,560,2.8,,-719,3.99,1,5000,5,50,0.1,doi.org/10.1016/j.jmmm.2016.05.023,decomposition of an iron oleate complex,,,,,,,,,
63,"fcc, monoclinic",fm3m,cc,FeO/Fe3O4,FeO/Fe3O4,19.2,17.3,,egg,Fe1O1,Fe3O4,,,1345-25-1,1317-61-9,TEM,50,,1,,,,Empyrean PANalytical,,,858,2,-30,30,32.9,2202,5.149,,0,0,1,0,0,0,0.1,doi.org/10.1016/j.jmmm.2016.05.023,decomposition of an iron oleate complex,,,,,,,,,
64,"fcc, monoclinic",fm3m,cc,FeO/Fe3O4,FeO/Fe3O4,19.2,17.3,,egg,Fe1O1,Fe3O4,,,1345-25-1,1317-61-9,TEM,50,,1,,,,Empyrean PANalytical,,,858,2,-30,30,33.6,3195.5,8.3485,,-2878.5,8.398,1,5000,5,50,0.1,doi.org/10.1016/j.jmmm.2016.05.023,decomposition of an iron oleate complex,,,,,,,,,
65,"fcc, monoclinic",fm3m,cc,FeO/Fe3O4,FeO/Fe3O4,19.2,17.3,,egg,Fe1O1,Fe3O4,,,1345-25-1,1317-61-9,TEM,50,,1,,,,Empyrean PANalytical,,,858,2,-30,30,54.8,628.5,13.33,,0,0,1,0,0,0,0.1,doi.org/10.1016/j.jmmm.2016.05.023,decomposition of an iron oleate complex,,,,,,,,,
66,"fcc, monoclinic",fm3m,cc,FeO/Fe3O4,FeO/Fe3O4,19.2,17.3,,egg,Fe1O1,Fe3O4,,,1345-25-1,1317-61-9,TEM,50,,1,,,,Empyrean PANalytical,,,858,2,-30,30,54.8,767,22.313,,-329,9.188,1,5000,5,50,0.1,doi.org/10.1016/j.jmmm.2016.05.023,decomposition of an iron oleate complex,,,,,,,,,
67,cubic,fm3m,0,NiO,NiO,34.4,10.97,,rod,Ni1O1,0,nickel oxide,nickel dioxide,12035-36-8,0,HRTEM,200,1,1,78-0643,0,0.15406,"Rigaku, ULTIMA IV",17.6,NiO,,300,-15,15,0.18,87.02,2.65,Lakeshore 7410 vibrating sample magnetometer,0,0,1,0,0,0,,doi.org/10.1038/s41598-020-75669-3,,,,,,,,,,
68,cubic,fd3m,0,Fe3O4,Fe3O4,33,33,33,sphere,Fe3O4,0,iron oxide,iron ferrite,1317-61-9,0,HRTEM,100,1,1,89-3854,0,0.15406,"Rigaku, ULTIMA IV",18.58,Fe3O4,,300,-15,15,70.264,22.41,1.65,Lakeshore 7410 vibrating sample magnetometer,0,0,1,0,0,0,,doi.org/10.1038/s41598-020-75669-3,,,51500,51500,,,,,,
69,"cube, cube",fm3m,fd3m,Fe3O4/NiO,NiO/Fe3O4,52.02,52.02,52.02,sphere,Fe3O4,Ni1O1,NF,,1317-61-9,1313-99-1,HRTEM,200,1,1,78-0643,89-3854,0.15406,"Rigaku, ULTIMA IV",18.42,NiO,,300,-15,15,31.33,37.09,1.35,Lakeshore 7410 vibrating sample magnetometer,0,0,1,0,0,0,,doi.org/10.1038/s41598-020-75669-3,solvothermal method,,18500,18500,,,,,,
70,"cube, cube",fd3m,fm3m,NiO/Fe3O4,Fe3O4/NiO,31.75,31.75,31.75,sphere,Ni1O1,Fe3O4,FN,,1313-99-1,1317-61-9,HRTEM,100,1,1,78-0643,89-3854,0.15406,"Rigaku, ULTIMA IV",16.76,NiO,,300,-15,15,40.03,100.29,2.16,Lakeshore 7410 vibrating sample magnetometer,0,0,1,0,0,0,,doi.org/10.1038/s41598-020-75669-3,solvothermal method,,23300,23300,,,,,,
71,"cube, cube",fm3m,fd3m,Fe3O4/NiO,NiO/Fe3O4,52.02,52.02,52.02,sphere,Fe3O4,Ni1O1,NF,,1317-61-9,1313-99-1,HRTEM,200,1,1,78-0643,89-3854,0.15406,"Rigaku, ULTIMA IV",18.42,NiO,,60,-15,15,33,95.69,8.6,Lakeshore 7410 vibrating sample magnetometer,-329.43,8.6,1,,,,,doi.org/10.1038/s41598-020-75669-3,solvothermal method,,18500,18500,,,,,,
72,"cube, cube",fd3m,fm3m,NiO/Fe3O4,Fe3O4/NiO,31.75,31.75,31.75,sphere,Ni1O1,Fe3O4,FN,,1313-99-1,1317-61-9,HRTEM,100,1,1,78-0643,89-3854,0.15406,"Rigaku, ULTIMA IV",16.76,NiO,,60,-15,15,44.89,145.18,8.16,Lakeshore 7410 vibrating sample magnetometer,145.18,-8.16,1,,,,,doi.org/10.1038/s41598-020-75669-3,solvothermal method,,23300,23300,,,,,,
73,trigonal,pbam,r3c,Bi2Fe4O9/BiFeO3,Bi2Fe4O9/BiFeO3,19,19,19,flower,Bi2Fe4O9,Bi1Fe1O3,bismuth complex oxide,BFO,,,HRTEM,50,1,,,,,,112,Bi2Fe4O9,,2,-50,50,,1300,0.052,"MPMS XL 5, Quantum Design",-1600,0.053,1,5000,5,50,,doi.org/10.1016/j.jmmm.2019.165783,sonochemical route,60,,,,,,,,
74,"trigonal, orthorhombic",r3c,pbam,BiFeO3/Bi2Fe4O9,BiFeO3/Bi2Fe4O9,13,13,13,flower,Bi1Fe1O3,Bi2Fe4O9,bismuth ferrite,BFO,12010-42-3,,HRTEM,50,1,,,,,,19,Bi2Fe4O9,,2,-50,50,,1225,0.046,"MPMS XL 5, Quantum Design",1825,0.054,1,5000,5,50,,doi.org/10.1016/j.jmmm.2019.165783,sonochemical route,350,,,,,,,,
75,"trigonal, orthorhombic",r3c,pbam,BiFeO3/Bi2Fe4O9,BiFeO3/Bi2Fe4O9,19,19,19,flower,Bi1Fe1O3,Bi2Fe4O9,bismuth ferrite,BFO,12010-42-3,,HRTEM,,,,,,,,19,Bi2Fe4O9,,2,-50,50,,900,0.0365,"MPMS XL 5, Quantum Design",-1500,0.058,1,5000,5,50,,doi.org/10.1016/j.jmmm.2019.165783,sonochemical route,350,,,,,,,,
76,"trigonal, orthorhombic",r3c,pbam,BiFeO3/Bi2Fe4O9,BiFeO3/Bi2Fe4O9,13,13,13,flower,Bi1Fe1O3,Bi2Fe4O9,bismuth ferrite,BFO,12010-42-3,,HRTEM,,,,,,,,19,Bi2Fe4O9,,2,-50,50,,750,0.049,"MPMS XL 5, Quantum Design",1650,0.061,1,5000,5,50,,doi.org/10.1016/j.jmmm.2019.165783,sonochemical route,350,,,,,,,,
77,"tetragonal, cubic",p42/mnm,p4132,TiO2/Fe2O3,TiO2/Fe2O3,12.9,12.9,12.9,,Ti1O2,Fe2O3,Ti-doped maghemite,,13463-67-7,1309-37-1,,,,1,,,0.1542,Rigaku ZSX Primus IV spectrometer,12.9,,,2,-40,40,52,449.38,17.6,,9.41,0,1,0,0,0,,"doi.org/10.3390/magnetochemistry8120165 ",sol-gel,217.5,,,,,,,,
78,"tetragonal, cubic",p42/mnm,p4132,TiO2/Fe2O3,TiO2/Fe2O3,12.9,12.9,12.9,,Ti1O2,Fe2O3,Ti-doped maghemite,,13463-67-7,1309-37-1,,,,1,,,0.1542,Rigaku ZSX Primus IV spectrometer,12.9,,,2,-40,40,51.385,477.614,22.13,,-84.7,3.77,1,1000,1,10,,"doi.org/10.3390/magnetochemistry8120165 ",sol-gel,217.5,,,,,,,,
79,"tetragonal, cubic",p42/mnm,p4132,TiO2/Fe2O3,TiO2/Fe2O3,12.9,12.9,12.9,,Ti1O2,Fe2O3,Ti-doped maghemite,,13463-67-7,1309-37-1,,,,1,,,0.1542,Rigaku ZSX Primus IV spectrometer,12.9,,,2,-60,60,52.18,471.34,21.98,,-71.36,3.3,1,2000,2,20,,"doi.org/10.3390/magnetochemistry8120165 ",sol-gel,217.5,,,,,,,,
80,"tetragonal, cubic",p42/mnm,p4132,TiO2/Fe2O3,TiO2/Fe2O3,12.9,12.9,12.9,,Ti1O2,Fe2O3,Ti-doped maghemite,,13463-67-7,1309-37-1,,,,1,,,0.1542,Rigaku ZSX Primus IV spectrometer,12.9,,,2,-60,60,,453.4,21.963,,-64.764,2.8,1,4000,4,40,,"doi.org/10.3390/magnetochemistry8120165 ",sol-gel,217.5,,,,,,,,
81,"tetragonal, cubic",p42/mnm,p4132,TiO2/Fe2O3,TiO2/Fe2O3,12.9,12.9,12.9,,Ti1O2,Fe2O3,Ti-doped maghemite,,13463-67-7,1309-37-1,,,,1,,,0.1542,Rigaku ZSX Primus IV spectrometer,12.9,,,10,-40,40,50.3,415,17.09,,5,0,1,0,0,0,,"doi.org/10.3390/magnetochemistry8120165 ",sol-gel,217.5,,,,,,,,
82,"tetragonal, cubic",p42/mnm,p4132,TiO2/Fe2O3,TiO2/Fe2O3,12.9,12.9,12.9,,Ti1O2,Fe2O3,Ti-doped maghemite,,13463-67-7,1309-37-1,,,,1,,,0.1542,Rigaku ZSX Primus IV spectrometer,12.9,,,10,-40,40,"50,275",429,19.818,,-49.725,2.546,1,1000,1,10,,"doi.org/10.3390/magnetochemistry8120165 ",sol-gel,217.5,,,,,,,,
83,"tetragonal, cubic",p42/mnm,p4132,TiO2/Fe2O3,TiO2/Fe2O3,12.9,12.9,12.9,,Ti1O2,Fe2O3,Ti-doped maghemite,,13463-67-7,1309-37-1,,,,1,,,0.1542,Rigaku ZSX Primus IV spectrometer,12.9,,,10,-60,60,48.91,421.24,19.4,,-41.96,2.4,1,3000,3,30,,"doi.org/10.3390/magnetochemistry8120165 ",sol-gel,217.5,,,,,,,,
84,"tetragonal, cubic",p42/mnm,p4132,TiO2/Fe2O3,TiO2/Fe2O3,12.9,12.9,12.9,,Ti1O2,Fe2O3,Ti-doped maghemite,,13463-67-7,1309-37-1,,,,1,,,0.1542,Rigaku ZSX Primus IV spectrometer,12.9,,,100,-40,40,51,55.122,3.195,,2.42,0,1,0,0,0,,"doi.org/10.3390/magnetochemistry8120165 ",sol-gel,217.5,,,,,,,,
85,"tetragonal, cubic",p42/mnm,p4132,TiO2/Fe2O3,TiO2/Fe2O3,12.9,12.9,12.9,,Ti1O2,Fe2O3,Ti-doped maghemite,,13463-67-7,1309-37-1,,,,1,,,0.1542,Rigaku ZSX Primus IV spectrometer,12.9,,,100,-40,40,48.85,53.78,3.345,,2.42,-0.1,1,1000,1,10,,"doi.org/10.3390/magnetochemistry8120165 ",sol-gel,217.5,,,,,,,,
86,"tetragonal, cubic",p42/mnm,p4132,TiO2/Fe2O3,TiO2/Fe2O3,12.9,12.9,12.9,,Ti1O2,Fe2O3,Ti-doped maghemite,,13463-67-7,1309-37-1,,,,1,,,0.1542,Rigaku ZSX Primus IV spectrometer,12.9,,,100,-60,60,50.6,53,3.375,,2.42,-0.66,1,2000,2,20,,"doi.org/10.3390/magnetochemistry8120165 ",sol-gel,217.5,,,,,,,,
87,"tetragonal, cubic",p42/mnm,p4132,TiO2/Fe2O3,TiO2/Fe2O3,12.9,12.9,12.9,,Ti1O2,Fe2O3,Ti-doped maghemite,,13463-67-7,1309-37-1,,,,1,,,0.1542,Rigaku ZSX Primus IV spectrometer,12.9,,,300,-40,40,52.5,20.115,1.442,,1.355,0,1,0,0,0,,"doi.org/10.3390/magnetochemistry8120165 ",sol-gel,217.5,,,,,,,,
88,"tetragonal, cubic",p42/mnm,p4132,TiO2/Fe2O3,TiO2/Fe2O3,12.9,12.9,12.9,,Ti1O2,Fe2O3,Ti-doped maghemite,,13463-67-7,1309-37-1,,,,1,,,0.1542,Rigaku ZSX Primus IV spectrometer,12.9,,,300,-40,40,46.11,19.88,1.438,,-0.6585,-0.139,1,1000,1,10,,"doi.org/10.3390/magnetochemistry8120165 ",sol-gel,217.5,,,,,,,,
89,"tetragonal, cubic",p42/mnm,p4132,TiO2/Fe2O3,TiO2/Fe2O3,12.9,12.9,12.9,,Ti1O2,Fe2O3,Ti-doped maghemite,,13463-67-7,1309-37-1,,,,1,,,0.1542,Rigaku ZSX Primus IV spectrometer,12.9,,,300,-60,60,45.78,20.814,1.5775,,-0.659,-0.0695,1,2000,2,20,,"doi.org/10.3390/magnetochemistry8120165 ",sol-gel,217.5,,,,,,,,
90,cube,fd3m,0,Fe3O4,Fe3O4,15,15,15,sphere,Fe3O4,0,iron ferrite,iron oxide,1317-61-9,0,FESEM,200,1,1,89-0950,,0.15406,,,,858,5,-20,20,57,624.1,33.04,,-15,3.8,1,3000,3,30,0.1,doi.org/10.1007/s10854-021-07606-7,thermal decomposition method,155,,,,,,,,
91,cube,fd3m,0,Co0.4Fe2.6O4,Co0.4Fe2.6O4,16.8,16.8,16.8,quasi-spherical,Co0.4Fe2.6O4,0,,,,0,FESEM,200,1,1,,,0.15406,,,,,5,-20,20,55,8336,43.5,,-52,2.15,1,3000,3,30,0.1,doi.org/10.1007/s10854-021-07606-7,high temperature for the synthesis of monodispersed,181,,,,,,,,
92,cube,fd3m,0,Co0.7Fe2.3O4,Co0.7Fe2.3O4,18.6,18.6,18.6,quasi-spherical,Co0.7Fe2.3O4,0,,,,0,FESEM,200,1,1,,,0.15406,,,,,5,-20,20,51,10760,36.47,,-70,0,1,3000,3,30,0.1,doi.org/10.1007/s10854-021-07606-7,high temperature for the synthesis of monodispersed,252,,,,,,,,
93,cube,fd3m,0,CoFe2O4,CoFe2O4,20,20,20,quasi-spherical,Co1Fe2O4,0,cobalt ferrite,cobalt iron oxide,12052-28-7,0,FESEM,200,1,1,,,0.15406,,,,793,5,-20,20,45,14563,32.22,,-20,2.48,1,3000,3,30,0.1,doi.org/10.1007/s10854-021-07606-7,high temperature for the synthesis of monodispersed,302,,,,,,,,
94,trigonal,r3c,0,BiFeO3,BiFeO3,18,18,18,sphere,Bi1Fe1O3,0,bismuth ferrite,BFO,12010-42-3,0,,,,,,,,,,,1103,10,-50,50,1.259,1219.58,0.0485,SQUID-VSM,-1219.58,0.0485,1,6500,6.5,65,0.2,doi.org/10.1038/s41598-018-19676-5,sol-gel,35,,,,,,,,
95,trigonal,r3c,0,BiFeO3,BiFeO3,18,18,18,sphere,Bi1Fe1O3,0,bismuth ferrite,BFO,12010-42-3,0,,,,,,,,,,,1103,130,-50,50,0.8455,429.82,0.0105,SQUID-VSM,-1182,0.031,1,6500,6.5,65,0.2,doi.org/10.1038/s41598-018-19676-5,sol-gel,35,,,,,,,,
96,trigonal,r3c,0,BiFeO3,BiFeO3,18,18,18,sphere,Bi1Fe1O3,0,bismuth ferrite,BFO,12010-42-3,0,,,,,,,,,,,1103,300,-50,50,0.646,1500,0.025,SQUID-VSM,342.15,0.006,1,6500,6.5,65,0.2,doi.org/10.1038/s41598-018-19676-5,sol-gel,35,,,,,,,,
97,trigonal,r3c,0,BiFeO3,BiFeO3,18,18,18,sphere,Bi1Fe1O3,0,bismuth ferrite,BFO,12010-42-3,0,,,,,,,,,,,,10,-50,50,1.24,1361.93,0.057,SQUID-VSM,0,0,,0,0,0,0.2,doi.org/10.1038/s41598-018-19676-5,sol-gel,55,,,,,,,,
98,trigonal,r3c,0,BiFeO3,BiFeO3,18,18,18,sphere,Bi1Fe1O3,0,bismuth ferrite,BFO,12010-42-3,0,,,,,,,,,,,,130,-50,50,0.84,901.82,0.025,SQUID-VSM,0,0,,0,0,0,0.2,doi.org/10.1038/s41598-018-19676-5,sol-gel,,,,,,,,,
99,trigonal,r3c,0,BiFeO3,BiFeO3,18,18,18,sphere,Bi1Fe1O3,0,bismuth ferrite,BFO,12010-42-3,0,,,,,,,,,,,,300,-50,50,0.672,2309.79,0.039,SQUID-VSM,0,0,,0,0,0,0.2,doi.org/10.1038/s41598-018-19676-5,sol-gel,55,,,,,,,,
100,bcc,im3m,0,Fe0.7Co0.3,FeCo,45,45,45,cube,Fe0.7Co0.3,0,,,71701-40-1,0,SEM,1000,1,,,,,,,,,10,-30,30,63,3999.6,34.3,Superconductor Quantum Interference Vibrating Sample Magnetometer,-0.1,,1,,,,0.1,doi.org/10.1007/s10948-017-4389-6,hydrothermal,,,,,,,,,
101,bcc,im3m,0,Fe0.7Co0.3,FeCo,48,48,48,cube,Fe0.7Co0.3,0,,,71701-40-1,0,SEM,500,1,,,,,,,,,150,-30,30,59.95,1299.65,28,Superconductor Quantum Interference Vibrating Sample Magnetometer,399.95,,1,,,,0.1,doi.org/10.1007/s10948-017-4389-6,hydrothermal,,,,,,,,,
102,bcc,im3m,0,Fe0.7Co0.3,FeCo,51,51,51,cube,Fe0.7Co0.3,0,,,71701-40-1,0,SEM,500,,1,,,,,,,,300,-30,30,55.4,849.7,22.25,Superconductor Quantum Interference Vibrating Sample Magnetometer,49.9,,1,,,,0.1,doi.org/10.1007/s10948-017-4389-6,hydrothermal,,,,,,,,,
103,bcc,im3m,0,Fe0.5Co0.5,FeCo,45,45,45,cube,Fe0.5Co0.5,0,,,71701-40-1,0,SEM,1000,1,,,,,,,,,10,-30,30,97.3,2899.7,39.33,Superconductor Quantum Interference Vibrating Sample Magnetometer,0,,1,,,,0.1,doi.org/10.1007/s10948-017-4389-6,hydrothermal,,,,,,,,,
104,bcc,im3m,0,Fe0.5Co0.5,FeCo,48,48,48,cube,Fe0.5Co0.5,0,,,71701-40-1,0,SEM,500,1,,,,,,,,,150,-30,30,97.45,1499,32,Superconductor Quantum Interference Vibrating Sample Magnetometer,0,,1,,,,0.1,doi.org/10.1007/s10948-017-4389-6,hydrothermal,,,,,,,,,
105,bcc,im3m,0,Fe0.5Co0.5,FeCo,51,51,51,cube,Fe0.5Co0.5,0,,,71701-40-1,0,SEM,500,,1,,,,,,,,300,-30,30,90.95,799.65,21,Superconductor Quantum Interference Vibrating Sample Magnetometer,0.05,,1,,,,0.1,doi.org/10.1007/s10948-017-4389-6,hydrothermal,,,,,,,,,
106,bcc,im3m,0,Fe0.3Co0.7,FeCo,45,45,45,cube,Fe0.3Co0.7,0,,,71701-40-1,0,SEM,1000,1,,,,,,,,,10,-30,30,18.3,3999.65,21.6,Superconductor Quantum Interference Vibrating Sample Magnetometer,0.05,,1,,,,0.1,doi.org/10.1007/s10948-017-4389-6,hydrothermal,,,,,,,,,
107,bcc,im3m,0,Fe0.3Co0.7,FeCo,48,48,48,cube,Fe0.3Co0.7,0,,,71701-40-1,0,SEM,500,1,,,,,,,,,150,-30,30,13,2299.75,18,Superconductor Quantum Interference Vibrating Sample Magnetometer,99.95,,1,,,,0.1,doi.org/10.1007/s10948-017-4389-6,hydrothermal,,,,,,,,,
108,bcc,im3m,0,Fe0.3Co0.7,FeCo,51,51,51,cube,Fe0.3Co0.7,0,,,71701-40-1,0,SEM,500,,1,,,,,,,,300,-30,30,10.85,1099.75,11.7,Superconductor Quantum Interference Vibrating Sample Magnetometer,-0.05,,1,,,,0.1,doi.org/10.1007/s10948-017-4389-6,hydrothermal,,,,,,,,,
109,"cubic, cubic",fm3m,fd3m,FeO/Fe3O4,FeO/Fe3O4,20,20,20,cube,Fe1O1,Fe3O4,,,1345-25-1,1317-61-9,TEM,100,1,1,46-1312,19–0629,,,,FeO,,5,-60,60,24.75,1804.3,7.735,,-1804,7.735,1,7000,7,70,0.05,doi.org/10.1039/C3NR02596A,high temperature reduction,,,,,,,,,
110,"cubic, cubic",fm3m,fd3m,FeO/Fe3O4,FeO/Fe3O4,16,16,16,sphere,Fe1O1,Fe3O4,,,1345-25-1,1317-61-9,TEM,100,1,1,46-1312,19–0629,,,,FeO,,5,-60,60,25.45,1620.97,10.5,,-781.28,3.74,1,7000,7,70,0.05,doi.org/10.1039/C3NR02596A,high temperature reduction,,,,,,,,,
111,"cubic, cubic",fm3m,fd3m,FeO/Fe3O4,FeO/Fe3O4,25,25,25,octopod,Fe1O1,Fe3O4,,,1345-25-1,1317-61-9,TEM,100,1,1,46-1312,19–0629,,,,FeO,,5,-60,60,19.21,2044.82,7.1,,-1022,3.717,1,7000,7,70,0.05,doi.org/10.1039/C3NR02596A,high temperature reduction,,,,,,,,,
112,"cubic, cubic",fm3m,fd3m,FeO/Fe3O4,FeO/Fe3O4,14,14,14,"octahedral ",Fe1O1,Fe3O4,,,1345-25-1,1317-61-9,TEM,30,1,1,46–1312,19–0629,,,8.5,FeO/Fe3O4,,20,-52.5,52.5,20,681.83,10,,-471,0,1,100,0.1,1,0.2,doi.org/10.1103/PhysRevB.78.174414,thermal decomposition,190,,,,,,,,
113,"cubic, fcc",fm3m,fd3m,FeO/Fe3O4,FeO/Fe3O4,32,32,32,cubic,Fe1O1,Fe3O4,,,1345-25-1,1317-61-9,TEM,20,1,1,,,,,,FeO,,2,-20,20,54.36,2762,6.795,,-2762,3.125,1,1000,1,10,,doi.org/10.1021/nl2034514," controllable oxidation method",,,,,,,,,
114,"cubic, fcc",fm3m,fd3m,FeO/Fe3O4,FeO/Fe3O4,35,35,35,cubic,Fe1O1,Fe3O4,,,1345-25-1,1317-61-9,,,,,,,,,,,,2,-20,20,31.729,2396.15,9.495,,-2250,2,,1000,1,10,,doi.org/10.1021/nl2034514," controllable oxidation method",,,,,,,,,
115,"cubic, fcc",fm3m,fd3m,FeO/Fe3O4,FeO/Fe3O4,35,35,35,triangle,Fe1O1,Fe3O4,,,1345-25-1,1317-61-9,,,,,,,,,,,,2,-20,20,44.14,959.2,13.638,,-583,7.934,,1000,1,10,,doi.org/10.1021/nl2034514," controllable oxidation method",,,,,,,,,
116,"bcc, orthorhombic",im3m,pnma,Fe/Fe3O4,Fe/Fe3O4,13.8,13.8,13.8,sphere,Fe1,Fe3O4,,,7439-89-6,1317-61-9,HR-TEM,50,1,,,,,,,,,5,-10,10,31,1897,28.9,Quantum Design 7 T SQUID magnetometer,-1190,,1,1000,1,10,,doi.org/10.1103/PhysRevB.80.134418,thermal decomposition of Fe(CO)5 at 180 °C,,,,,,,,,
117,cubic,pnma,0,Fe3O4,Fe3O4,16,16,16,sphere,Fe3O4,0,,,7439-89-7,1317-61-10,,,,,,,,,,,,5,-10,10,84,862,76.8,Quantum Design 7 T SQUID magnetometer,-133,,,1000,1,10,,doi.org/10.1103/PhysRevB.80.134418,thermal decomposition of Fe(CO)5 at 180 °C,,,,,,,,,
118,"cubic,  cubic",im3m,p4332,Fe/Fe2O3,Fe/γ-Fe2O3,15,15,15,sphere,Fe1,Fe2O3,,,7439-89-6,1309-37-1,,,,,,,,,,,,30,-60,60,15.1225,1361.79,,,-20,,,5000,5,50,0.1,doi.org/10.3390/nano12030456,Peng’s method,,,,,,,,,
119,"cubic,  cubic",im3m,p4332,Fe/Fe2O3,Fe/γ-Fe2O3,10,10,10,sphere,Fe1,Fe2O3,,,7439-89-6,1309-37-1,,,,,,,,,,,,15,-60,60,15.2465,2544.74,,,-1071.526,,,5000,5,50,0.1,doi.org/10.3390/nano12030456,were prepared by adding trimethylamine N-oxide,,,,,,,,,
120,"cubic,  cubic",im3m,p4332,Fe/Fe2O3,Fe/γ-Fe2O3,8,8,8,sphere,Fe1,Fe2O3,,,7439-89-6,1309-37-1,,,,,,,,,,,,10,-60,60,15.2465,2545,,,-2188,,,5000,5,50,0.1,doi.org/10.3390/nano12030456,were prepared by adding trimethylamine N-oxide,,,,,,,,,
121,"cubic,  cubic",im3m,p4332,Fe/Fe2O3,Fe/γ-Fe2O3,15,15,15,sphere,Fe1,Fe2O3,,,7439-89-6,1309-37-1,,,,,,,,,,,,5,-60,60,,,,,-1600,,,1000,1,10,0.1,doi.org/10.3390/nano12030456,were prepared by adding trimethylamine N-oxide,,,,,,,,,
122,"cubic,  cubic",im3m,p4332,Fe/Fe2O3,Fe/γ-Fe2O3,10,10,10,sphere,Fe1,Fe2O3,,,7439-89-6,1309-37-1,,,,,,,,,,,,5,-60,60,,,,,-3500,,,1000,1,10,0.1,doi.org/10.3390/nano12030456,were prepared by adding trimethylamine N-oxide,,,,,,,,,
123,"cubic,  cubic",fm3m,fd3m,FeO/Fe3O4,FeO/Fe3O4,18,18,18,"octahedral ",Fe1O1,Fe3O4,,,1345-25-1,1317-61-9,TEM,5,1,,46–1312,19–0629,0.15406,,,,,300,-50,50,38.9,1538.46,16.23,,-1000,,1,0,0,0,,doi.org/10.3390/nano12030456,,,,,,,,,,
124,"cubic,  cubic",im3m,p4332,Fe/Fe2O3,Fe/γ-Fe2O3,11.3,11.3,11.3,sphere,Fe1,Fe2O3,,,7439-89-6,1309-37-1,TEM,20,1,,,,,,,,,5,-10,10,0.989,10873.37,0.9845,,-22459,2.046,,7000,7,70,,doi.org/10.3390/nano12030456,Peng’s method,,,,,,,,,
125,"cubic,  cubic",im3m,p4332,Fe/Fe2O3,Fe/γ-Fe2O3,11.3,11.3,11.3,sphere,Fe1,Fe2O3,,,7439-89-6,1309-37-1,TEM,20,1,,,,,,,,,5,-10,10,5.227,14972.9325,1.3525,,-18003,1.957,,9000,9,90,,doi.org/10.3390/nano12030456,Peng’s method,,,,,,,,,
126,"cubic,  cubic",im3m,p4332,Fe/Fe2O3,Fe/γ-Fe2O3,17.9,17.9,17.9,sphere,Fe1,Fe2O3,,,7439-89-6,1309-37-1,TEM,20,1,,,,,,,,,5,-20,20,,,,,-140,,,2000,2,20,,doi.org/10.3390/nano12030456,Peng’s method,,,,,,,,,
127,"cubic,  cubic",im3m,p4332,Fe/Fe2O3,Fe/γ-Fe2O3,23.3,23.3,23.3,sphere,Fe1,Fe2O3,,,7439-89-6,1309-37-1,TEM,100,1,,,,,,,,,5,-20,20,20.862,1359.636,7.2,,-964.9,4.79,,1360,1.36,13.6,,doi.org/10.3390/nano12030456,utilizing the Kirkendall effect,,,,,,,,,
128,orthorhombic,pnma,0,La2FeMnO6,La2FeMnO6,,,,,La2Fe1Mn1O6,0,double perovskite,LFMO,,0,,,,1,,,,PANalytical X-ray diffractometer,,La2FeMnO6,262,15,-15,15,7.538,933.92,0.78,,-932,-0.01,,100,0.1,1,,doi.org/10.1007/s10854-021-06343-1,solid-state reaction method,96,,,,,,,,
129,orthorhombic,pnma,0,La2FeMnO6,La2FeMnO6,,,,,La2Fe1Mn1O6,0,double perovskite,LFMO,,0,,,,1,,,,PANalytical X-ray diffractometer,,La2FeMnO6,262,50,-15,15,5.942,206,0.5365,,-865.6,-0.0315,,100,0.1,1,,doi.org/10.1007/s10854-021-06343-1,solid-state reaction method,,,,,,,,,
130,orthorhombic,pnma,0,La2FeMnO6,La2FeMnO6,,,,,La2Fe1Mn1O6,0,double perovskite,LFMO,,0,,,,1,,,,PANalytical X-ray diffractometer,,La2FeMnO6,262,100,-15,15,20.87,176.327,0.222,,-122.374,-0.02,,100,0.1,1,,doi.org/10.1007/s10854-021-06343-1,solid-state reaction method,,,,,,,,,
131,orthorhombic,pnma,0,La2FeMnO6,La2FeMnO6,,,,,La2Fe1Mn1O6,0,double perovskite,LFMO,,0,,,,1,,,,PANalytical X-ray diffractometer,,La2FeMnO6,262,250,-15,15,,919.3,,,-510.4,,,100,0.1,1,,doi.org/10.1007/s10854-021-06343-1,solid-state reaction method,,,,,,,,,
132,"triclinic,cubic ",p1,fd3m,FeVO4-Fe3O4,FeVO4-Fe3O4,40,40,40,sphere,Fe1V1O4,Fe3O4,,,13977-56-5,1317-61-9,TEM,20,1,1,38-1372,85-1436,,Rigaku MiniFlex 600 x-ray diffractometer generating CuKa radiation,37,FeVO4,,5,-10,10,,107,,,-13,,,2000,2,20,,doi.org/10.1007/s11664-019-07083-z,,,,,,,,,,
133,"triclinic,cubic ",p1,fd3m,FeVO4-Fe3O4,FeVO4-Fe3O4,40,40,40,sphere,Fe1V1O4,Fe3O4,,,13977-56-5,1317-61-9,TEM,20,1,1,38-1372,85-1436,,Rigaku MiniFlex 600 x-ray diffractometer generating CuKa radiation,37,FeVO4,,5,-10,10,,450,,,-78,,,2000,2,20,,doi.org/10.1007/s11664-019-07083-z,,50,,,,,,,,
134,cubic,pm3m,0,LaFeO3,LaFeO3,44,44,44,sphere,La1Fe1O3,0,LFO,lanthanum ferric oxide,12022-43-4,0,FESEM,20,1,1,,,0.154,,29.87,LaFeO3,,300,-20,20,0.0025,5250,0.00091,(PPMS) from Quantum Design,-650,,1,0,0,0,1,doi.org/10.1007/s10948-017-4218-y,PVA-based sol-gel,,,,,,,,,
135,cubic,pm3m,0,LaFeO3,LaFeO3,49,49,49,sphere,La1Fe1O3,0,LFO,lanthanum ferric oxide,12022-43-4,0,FESEM,20,1,1,,,0.154,,38.91,LaFeO3,,300,-20,20,0.0035,4750,0.000363,(PPMS) from Quantum Design,-254,,1,0,0,0,1,doi.org/10.1007/s10948-017-4218-y,PVA-based sol-gel,,,,,,,,,
136,cubic,pm3m,0,LaFeO3,LaFeO3,64,64,64,sphere,La1Fe1O3,0,LFO,lanthanum ferric oxide,12022-43-4,0,FESEM,20,1,1,,,0.154,,47.57,LaFeO3,,300,-20,20,0.0035,1750,0.000227,(PPMS) from Quantum Design,-250,,1,0,0,0,1,doi.org/10.1007/s10948-017-4218-y,PVA-based sol-gel,,,,,,,,,
137,cubic,pm3m,0,LaFeO3,LaFeO3,44,44,44,sphere,La1Fe1O3,0,LFO,lanthanum ferric oxide,12022-43-4,0,FESEM,20,1,1,,,0.154,,29.87,LaFeO3,,10,-20,20,,1000,,(PPMS) from Quantum Design,-2275,,,8000,8,80,1,doi.org/10.1007/s10948-017-4218-y,PVA-based sol-gel,,,,,,,,,
138,cubic,pm3m,0,LaFeO3,LaFeO3,49,49,49,sphere,La1Fe1O3,0,LFO,lanthanum ferric oxide,12022-43-4,0,FESEM,20,1,1,,,0.154,,38.91,LaFeO3,,10,-20,20,,1125,,(PPMS) from Quantum Design,-2120,,,8000,8,80,1,doi.org/10.1007/s10948-017-4218-y,PVA-based sol-gel,,,,,,,,,
139,cubic,pm3m,0,LaFeO3,LaFeO3,64,64,64,sphere,La1Fe1O3,0,LFO,lanthanum ferric oxide,12022-43-4,0,FESEM,20,1,1,,,0.154,,47.57,LaFeO3,,10,-20,20,,750,,(PPMS) from Quantum Design,-800,,,8000,8,80,1,doi.org/10.1007/s10948-017-4218-y,PVA-based sol-gel,,,,,,,,,
140,orthorhombic,pbnm,0,LaFeO3,LaFeO3,37.86,37.86,37.86,sphere,La1Fe1O3,0,lanthanum iron oxide,lanthanum ferrite,12022-43-4,0,SEM,100,1,1,,,,,49.14,LaFeO3,,300,-10,10,0.0045,5275.5,0.0037,,-511.81,0,1,,,,1,doi.org/10.1007/s10948-016-3520-4,mechanochemical activation  method with oxide precursors  at low temperature,,,,,,,,,
141,orthorhombic,pbnm,0,LaFeO3,LaFeO3,43,43,43,sphere,La1Fe1O3,0,lanthanum iron oxide,lanthanum ferrite,12022-43-4,0,SEM,100,1,1,,,,,,,,10,-10,10,0.0047,1063.17,0.00225,,-1972,0.000145,1,800,0.8,8,1,doi.org/10.1007/s10948-016-3520-4,mechanochemical activation  method with oxide precursors  at low temperature,,,,,,,,,
142,"cubic, cubic",fm3m,fd3m,Au-Fe3O4,Au-Fe3O4,11.9,11.9,11.9,sphere,Au1,Fe3O4,,,7440-57-5,1317-61-9,TEM,15,1,,,,,,,,,2,-60,60,,3257.5,,,-1814.6,,1,5000,5,50,0.5,doi.org/10.1103/PhysRevB.92.054416,,285,135000,,,,,,,
143,"cubic, cubic",fm3m,fd3m,Au-Fe3O4,Au-Fe3O4,11.9,11.9,11.9,sphere,Au1,Fe3O4,,,7440-57-5,1317-61-9,TEM,15,1,,,,,,,,,2,-60,60,,,,,-1350,,1,5000,5,50,0.5,doi.org/10.1103/PhysRevB.92.054416,,285,135000,,,,,,,
144,"cubic, cubic",fm3m,fd3m,Au-Fe3O4,Au-Fe3O4,10.5,10.5,10.5,sphere,Au1,Fe3O4,,,7440-57-5,1317-61-9,,,,,,,,,,,,100,-60,60,,502.31,,,-502,,1,5000,5,50,0.5,doi.org/10.1103/PhysRevB.92.054416,,285,135000,,,,,,,
