Repository: ai-chem/MagnetExchangeBias

# Tests_Git_Django_PostgreSQL
My small steps in programming
Start point 18.10.2023

1. Видео о том, как работать в репозитории в PyCram(https://youtu.be/9VKKZNqzPcE?si=LDJU6aA5hWqKczHg)
2. Попытки импортировать библиотеки в Modul_test

File: data/Bias_data.csv (part 3 of 4)
id,crystal_structure(core/shell),Space group(core),Space group(shell),chemical formula,Structure,length (D),width,depth,shape,core_1,core_2(shell),Name,synonyms,Cas rn (core_1),Cas rn (core_2),Exp type,Scale bar (nm),microphotography pic,Spectrum,JCPDS card (core),JCPDS card (shell),X-ray tube (nm),Instrument,Crystalline size,Material fraction,curie temperature (K),temperature (K),H-range min (kOe),H-range max(kOe),Ms (emu/g),Hc (Oe),Mr (emu/g),Instrument,exchange bias shift Hb or Heb(Oe),vertical loop shift M vsl (emu/g),M-H curve,cooling fields (mT),FC field(T),"Hc of measurement (kOe) ",applied field(kOe),Article id,Method,Tb,Keff (effective anisotropy constant) (erg/cm3),Keff (Jm^-3),"Total magnetization ",Atomic mass ratio,Number of magnetic ions per unit cell,get_exchange_group_info,number_of_unique_magnetic_sites,number_of_magnetic_sites
292,"face-centred cubic, cubic",fm3m,fm3m,Ni@NiO,Ni@NiO,18.47,18.47,18.47,sphere,Ni1,Ni1O1,,,7440-02-0,1313-99-1,,,,,,,,,,,,5,-2,2,31.5,440,16.2,Quantum Design MPMS XL-5,-250,2.69,,200,0.2,2,0.1,10.1088/0957-4484/26/40/405704,physical synthesis,,,,,,,,,
293,"face-centred cubic, cubic",fm3m,fm3m,Ni@NiO,Ni@NiO,21.09,21.09,21.09,sphere,Ni1,Ni1O1,,,7440-02-0,1313-99-1,,,,,,,,,,,,5,-2,2,16.1,420,7.1,Quantum Design MPMS XL-5,-310,5.38,,200,0.2,2,0.1,10.1088/0957-4484/26/40/405704,physical synthesis,,,,,,,,,
294,"face-centred cubic, cubic",fm3m,fm3m,Ni@NiO,Ni@NiO,16.77,16.77,16.77,sphere,Ni1,Ni1O1,,,7440-02-0,1313-99-1,,,,,,,,,,,,5,-2,2,14.9,550,6.2,Quantum Design MPMS XL-5,-570,6.923,,200,0.2,2,0.1,10.1088/0957-4484/26/40/405704,physical synthesis,,,,,,,,,
295,trigonal,r3c,0,BiFeO3,BiFeO3,24,24,24,sphere,Bi1Fe1O3,0,BFO,bismuth ferrite,12010-42-3,0,TEM,50,,,71-2494,,0.15406,PANalytical XPERT-PRO,24,BiFeO3,1100,60,-30,30,0.3547,391.3,0.0275,Quantum Design Versalab PPMS,173.9,-0.00458,,2000,2,20,,10.1088/1361-6463/abd432,tartaric acid assisted sol-gel,,,,,,,,,
296,orthorhombic,pbnm,0,Bi0.9La0.1FeO3,Bi0.9La0.1FeO3,31,31,31,sphere,Bi0.9La0.1FeO3,0,BLFO,,,0,TEM,50,,,,,0.15406,PANalytical XPERT-PRO,31,Bi0.9La0.1FeO3,,60,-30,30,0.375,593.4,0.018367,Quantum Design Versalab PPMS,902,-0.0102,,2000,2,20,,10.1088/1361-6463/abd432,tartaric acid assisted sol-gel,,,,,,,,,
297,trigonal,r3c,0,BiFeO3,BiFeO3,24,24,24,sphere,Bi1Fe1O3,0,BFO,,12010-42-3,0,,,,,71-2494,,0.15406,PANalytical XPERT-PRO,24,BiFeO3,,60,-30,30,0.3698,391.3,0.0275,Quantum Design Versalab PPMS,-173.9,0.00458,,2000,2,20,,10.1088/1361-6463/abd432,tartaric acid assisted sol-gel,,,,,,,,,
298,orthorhombic,pbnm,0,Bi0.9La0.1FeO3,Bi0.9La0.1FeO3,31,31,31,sphere,Bi0.9La0.1FeO3,0,BLFO,,,0,,,,,,,0.15406,PANalytical XPERT-PRO,31,Bi0.9La0.1FeO3,1100,60,-30,30,0.408,593.4,0.018367,Quantum Design Versalab PPMS,-902,0.0102,,2000,2,20,,10.1088/1361-6463/abd432,tartaric acid assisted sol-gel,,,,,,,,,
299,orthorhombic,pbnm,0,NdFeO3,NdFeO3,39,39,39,sphere,Nd0.90Ho0.10FeO3,0,Ho-doped Neodymium orthoferrite,,,0,FESEM,5000,1,1,,,0.15406,Bruker Advance D8,39,Nd0.90Ho0.10FeO3,,300,-20,20,2.42,200,0.25,VSM; 9600-1 LD,-10.86,0,,0,0,0,20,10.1038/s41598-023-43734-2,citrate method,,,,,,,,,
300,cubic,fd3m,0,CoFe2O4,CoFe2O4,7,7,7,octahedral,Co1Fe2O4,0,cobalt ferrite,,12052-28-7,0,TEM,20,1,1,,,0.1542,Shimadzu-6100,6.9,CoFe2O4,,5,-10,10,39.07,,,PPMS,,,,1000,1,10,0.1,10.3390/nano12020262,organometallic decomposition,,,55500,,,,,,
301,"cubic, cubic",fd3m,fd3m,CoFe2O4/Fe3O4,CoFe2O4/Fe3O4,14,14,14,octahedral,Co1Fe2O4,Fe3O4,,,12052-28-7,1317-61-9,,,,,,,,,,,,25,-10,10,,1728.159,45.8,PPMS,21.84,-0.7,,3000,3,30,0.1,10.3390/nano12020262,organometallic decomposition,,,,,,,,,
302,"cubic, cubic",fd3m,fd3m,CoFe2O4/Fe3O4,CoFe2O4/Fe3O4,14,14,14,octahedral,Co1Fe2O4,Fe3O4,,,12052-28-7,1317-61-9,,,,,,,,,,,,300,-10,10,,17.45,1.45,PPMS,0.85,0.09,,3000,3,30,0.1,10.3390/nano12020262,organometallic decomposition,,,,,,,,,
303,"cubic, cubic",fd3m,fd3m,CoFe2O4/Fe3O4,CoFe2O4/Fe3O4,13,13,13,octahedral,Co1Fe2O4,Fe3O4,,,12052-28-7,1317-61-9,,,1,,,,,,,,,5,-10,10,77.96,2735,58.33,PPMS,0,0,,0,0,0,0.1,10.3390/nano12020262,organometallic decomposition,,,12300,,,,,,
304,"cubic, cubic",fd3m,fd3m,CoFe2O4/Fe3O4,CoFe2O4/Fe3O4,13,13,13,octahedral,Co1Fe2O4,Fe3O4,,,12052-28-7,1317-61-9,TEM,20,1,1,,,0.1542,Shimadzu-6100,10.5,CoFe2O4/Fe3O4,,5,-10,10,74.4,2155.09,48.815,PPMS,-86,1.72,,2000,2,20,0.1,10.3390/nano12020262,organometallic decomposition,,,12300,,,,,,
305,"cubic, cubic",fd3m,fd3m,CoFe2O4/Fe3O4,CoFe2O4/Fe3O4,13,13,13,octahedral,Co1Fe2O4,Fe3O4,,,12052-28-7,1317-61-9,TEM,20,1,1,,,0.1542,Shimadzu-6100,10.5,CoFe2O4/Fe3O4,,25,-10,10,74.6,1928.8,46.985,PPMS,-10.8,2.26,,2000,2,20,0.1,10.3390/nano12020262,organometallic decomposition,,,12300,,,,,,
306,"cubic, cubic",fd3m,fd3m,CoFe2O4/Fe3O4,CoFe2O4/Fe3O4,13,13,13,octahedral,Co1Fe2O4,Fe3O4,,,12052-28-7,1317-61-9,TEM,20,1,1,,,0.1542,Shimadzu-6100,10.5,CoFe2O4/Fe3O4,,50,-10,10,73.97,1540.9285,43.4385,PPMS,-10.7,2.8,,2000,2,20,0.1,10.3390/nano12020262,organometallic decomposition,,,12300,,,,,,
307,"cubic, cubic",fd3m,fd3m,CoFe2O4/Fe3O4,CoFe2O4/Fe3O4,13,13,13,octahedral,Co1Fe2O4,Fe3O4,,,12052-28-7,1317-61-9,TEM,20,1,1,,,0.1542,Shimadzu-6100,10.5,CoFe2O4/Fe3O4,,100,-10,10,75.48,678.85,31.396,PPMS,-32.33,3.86,,2000,2,20,0.1,10.3390/nano12020262,organometallic decomposition,,,12300,,,,,,
308,"cubic, cubic",fd3m,fd3m,CoFe2O4/Fe3O4,CoFe2O4/Fe3O4,13,13,13,octahedral,Co1Fe2O4,Fe3O4,,,12052-28-7,1317-61-9,TEM,20,1,1,,,0.1542,Shimadzu-6100,10.5,CoFe2O4/Fe3O4,,200,-10,10,74.83,,,PPMS,,,,2000,2,20,0.1,10.3390/nano12020262,organometallic decomposition,,,12300,,,,,,
309,"cubic, cubic",fd3m,fd3m,CoFe2O4/Fe3O4,CoFe2O4/Fe3O4,13,13,13,octahedral,Co1Fe2O4,Fe3O4,,,12052-28-7,1317-61-9,TEM,20,1,1,,,0.1542,Shimadzu-6100,10.5,CoFe2O4/Fe3O4,,300,-10,10,69.97,,1.529,PPMS,,,,2000,2,20,0.1,10.3390/nano12020262,organometallic decomposition,,,12300,,,,,,
310,"cubic, cubic",fd3m,fd3m,CoFe2O4/Fe3O4,CoFe2O4/Fe3O4,18.2,18.2,18.2,egg,Co1Fe2O4,Fe3O4,,,12052-28-7,1317-61-9,,,1,,,,,,,,,5,-10,10,45.1,943.658,,PPMS,-70.342,3.835,,2000,2,20,0.1,10.3390/nano12020262,organometallic decomposition,,,21600,,,,,,
311,"cubic, cubic",fd3m,fd3m,CoFe2O4/Fe3O4,CoFe2O4/Fe3O4,18.2,18.2,18.2,egg,Co1Fe2O4,Fe3O4,,,12052-28-7,1317-61-9,TEM,20,1,1,,,0.1542,Shimadzu-6100,13.5,CoFe2O4/Fe3O4,,25,-10,10,43.4,957.76,,PPMS,-85.63,5.535,,2000,2,20,0.1,10.3390/nano12020262,organometallic decomposition,,,21600,,,,,,
312,"cubic, cubic",fd3m,fd3m,CoFe2O4/Fe3O4,CoFe2O4/Fe3O4,18.2,18.2,18.2,egg,Co1Fe2O4,Fe3O4,,,12052-28-7,1317-61-9,,,1,,,,,,,,,50,-10,10,40,880,,PPMS,-77.74,4.255,,2000,2,20,0.1,10.3390/nano12020262,organometallic decomposition,,,21600,,,,,,
313,"cubic, cubic",fd3m,fd3m,CoFe2O4/Fe3O4,CoFe2O4/Fe3O4,18.2,18.2,18.2,egg,Co1Fe2O4,Fe3O4,,,12052-28-7,1317-61-9,TEM,20,1,1,,,0.1542,Shimadzu-6100,13.5,CoFe2O4/Fe3O4,,100,-10,10,25.74,408.44,,PPMS,-112.875,6.6,,2000,2,20,0.1,10.3390/nano12020262,organometallic decomposition,,,21600,,,,,,
314,"cubic, cubic",fd3m,fd3m,CoFe2O4/Fe3O4,CoFe2O4/Fe3O4,18.2,18.2,18.2,egg,Co1Fe2O4,Fe3O4,,,12052-28-7,1317-61-9,,,1,,,,,,,,,200,-10,10,,,,PPMS,,,,2000,2,20,0.1,10.3390/nano12020262,organometallic decomposition,,,21600,,,,,,
315,"cubic, cubic",fd3m,fd3m,CoFe2O4/Fe3O4,CoFe2O4/Fe3O4,18.2,18.2,18.2,egg,Co1Fe2O4,Fe3O4,,,12052-28-7,1317-61-9,TEM,20,1,1,,,0.1542,Shimadzu-6100,13.5,CoFe2O4/Fe3O4,,300,-10,10,66.16,935,,PPMS,,,,2000,2,20,0.1,10.3390/nano12020262,organometallic decomposition,,,21600,,,,,,
316,orthorhombic,pbam,0,DyCrTiO5,DyCrTiO5,37,37,37,sphere,Dy1Cr1Ti1O5,0,,,,0,TEM,100,1,1,,,,Panalytical Emperyan,37,DyCrTiO5,,10,-60,60,,47.826,,VSM,-30,,1,6000,6,60,,10.1063/9.0000552,sol-gel,,,,,,,,,
317,orthorhombic,pbam,0,DyCrTiO5,DyCrTiO5,37,37,37,sphere,Dy1Cr1Ti1O5,0,,,,0,TEM,100,1,1,,,,Panalytical Emperyan,37,DyCrTiO5,,10,-60,60,,35.5,,VSM,-130,,1,6000,6,60,,10.1063/9.0000552,sol-gel,,,,,,,,,
318,"cubic, cubic",fm3m,fm3m,Co/CoO,Co/CoO,28.98,28.98,28.98,sphere,Co1,Co1O1,,,7440-48-4,1307-96-6,TEM,50,1,1,,,0.154184,Bruker D8,30.06,Co/CoO,,4,-8,8,30.68,1840,22.4,MPMS-3,-848,0,1,1000,1,10,,10.3390/nano12183159,conventional sol-gel,,,,,,,,,
319,"cubic, cubic",fm3m,fm3m,Co/CoO,Co/CoO,28.98,28.98,28.98,sphere,Co1,Co1O1,,,7440-48-4,1307-96-6,TEM,50,1,1,,,,,,,,4,-8,8,27.55,1793,9.75,MPMS-3,-800,0,1,1000,1,10,,10.3390/nano12183159,conventional sol-gel,,,,,,,,,
320,"cubic, cubic",fm3m,fm3m,Co/CoO,Co/CoO,28.98,28.98,28.98,sphere,Co1,Co1O1,,,7440-48-4,1307-96-6,TEM,50,1,1,,,,,,,,4,-8,8,30.11,1600,9.9,MPMS-3,-784,0,1,1000,1,10,,10.3390/nano12183159,conventional sol-gel,,,,,,,,,
321,"cubic, cubic",fm3m,fm3m,Co/CoO,Co/CoO,30.06,30.06,30.06,sphere,Co1,Co1O1,,,7440-48-4,1307-96-6,TEM,50,1,1,,,,,,,,4,-8,8,33.06,1520,9.629,MPMS-3,-720,0,1,1000,1,10,,10.3390/nano12183159,conventional sol-gel,,,,,,,,,
322,"cubic, cubic",fm3m,fm3m,Co/CoO,Co/CoO,30.06,30.06,30.06,sphere,Co1,Co1O1,,,7440-48-4,1307-96-6,TEM,50,1,1,,,,,,,,4,-8,8,35.4,1440,10.2439,MPMS-3,-640,0,1,1000,1,10,,10.3390/nano12183159,conventional sol-gel,,,,,,,,,
323,"cubic, cubic",fm3m,fm3m,Co/CoO,Co/CoO,30.06,30.06,30.06,sphere,Co1,Co1O1,,,7440-48-4,1307-96-6,TEM,50,1,1,,,,,,,,4,-8,8,37.8,1440,9.268,MPMS-3,-640,0,1,1000,1,10,,10.3390/nano12183159,conventional sol-gel,,,,,,,,,
324,"cubic, cubic",fm3m,fm3m,Co/CoO,Co/CoO,30.06,30.06,30.06,sphere,Co1,Co1O1,,,7440-48-4,1307-96-6,TEM,50,1,1,,,,,,,,4,-8,8,59.78,1360,10.3448,MPMS-3,-480,0,1,1000,1,10,,10.3390/nano12183159,conventional sol-gel,,,,,,,,,
325,"cubic, cubic",fm3m,fm3m,Co/CoO,Co/CoO,30.06,30.06,30.06,sphere,Co1,Co1O1,,,7440-48-4,1307-96-6,TEM,50,1,1,,,,,,,,4,-8,8,112.416,1191,17.78,MPMS-3,-473,0,1,1000,1,10,,10.3390/nano12183159,conventional sol-gel,,,,,,,,,
326,"cubic, cubic",fm3m,fm3m,Co/CoO,Co/CoO,30.06,30.06,30.06,sphere,Co1,Co1O1,,,7440-48-4,1307-96-6,TEM,,,,,,,,,,,5,-40,40,37.17,1448.97,,MPMS-3,-601.796,,,1000,1,10,,10.3390/nano12183159,conventional sol-gel,,,,,,,,,
327,"cubic, cubic",fm3m,fm3m,Co/CoO,Co/CoO,30.06,30.06,30.06,sphere,Co1,Co1O1,,,7440-48-4,1307-96-6,TEM,,,,,,,,,,,50,-40,40,33.385,1443.868,,MPMS-3,-433.7,,,1000,1,10,,10.3390/nano12183159,conventional sol-gel,,,,,,,,,
328,"cubic, cubic",fm3m,fm3m,Co/CoO,Co/CoO,30.06,30.06,30.06,sphere,Co1,Co1O1,,,7440-48-4,1307-96-6,TEM,,,,,,,,,,,100,-40,40,29.735,1153,8.9,MPMS-3,-683.824,1.9,,1000,1,10,,10.3390/nano12183159,conventional sol-gel,,,,,,,,,
329,"cubic, cubic",fm3m,fm3m,Co/CoO,Co/CoO,30.06,30.06,30.06,sphere,Co1,Co1O1,,,7440-48-4,1307-96-6,TEM,,,,,,,,,,,150,-40,40,27.26,918.412,7.87,MPMS-3,-234.671,1.5,,1000,1,10,,10.3390/nano12183159,conventional sol-gel,,,,,,,,,
330,"cubic, cubic",fm3m,fm3m,Co/CoO,Co/CoO,30.06,30.06,30.06,sphere,Co1,Co1O1,,,7440-48-4,1307-96-6,TEM,,,,,,,,,,,200,-40,40,24.128,663.335,5.726,MPMS-3,-91.665,0.749,,1000,1,10,,10.3390/nano12183159,conventional sol-gel,,,,,,,,,
331,"cubic, cubic",fm3m,fm3m,Co/CoO,Co/CoO,30.06,30.06,30.06,sphere,Co1,Co1O1,,,7440-48-4,1307-96-6,TEM,,,,,,,,,,,250,-40,40,21.5,443.872,4.58,MPMS-3,-56,0.58,,1000,1,10,,10.3390/nano12183159,conventional sol-gel,,,,,,,,,
332,"cubic, cubic",fm3m,fm3m,Co/CoO,Co/CoO,30.06,30.06,30.06,sphere,Co1,Co1O1,,,7440-48-4,1307-96-6,TEM,,,,,,,,,,,4,,,,676.67,,MPMS-3,-60.146,,,20,0.02,0.2,,10.3390/nano12183159,conventional sol-gel,,,,,,,,,
333,"cubic, cubic",fm3m,fm3m,Co/CoO,Co/CoO,30.06,30.06,30.06,sphere,Co1,Co1O1,,,7440-48-4,1307-96-6,TEM,,,,,,,,,,,4,,,,721.784,,MPMS-3,-180.446,,,50,0.05,0.5,,10.3390/nano12183159,conventional sol-gel,,,,,,,,,
334,"cubic, cubic",fm3m,fm3m,Co/CoO,Co/CoO,30.06,30.06,30.06,sphere,Co1,Co1O1,,,7440-48-4,1307-96-6,TEM,,,,,,,,,,,4,,,,1030.184,,MPMS-3,-533.957,,,500,0.5,5,,10.3390/nano12183159,conventional sol-gel,,,,,,,,,
335,"cubic, cubic",fm3m,fm3m,Co/CoO,Co/CoO,30.06,30.06,30.06,sphere,Co1,Co1O1,,,7440-48-4,1307-96-6,TEM,50,1,1,,,,,,,,4,,,,1075.184,,MPMS-3,-578.9,,1,5000,5,50,,10.3390/nano12183159,conventional sol-gel,,,,,,,,,
336,orthorhombic,pbam,0,GdCrTiO5,GdCrTiO5,38,38,38,sphere,Gd1Cr1Ti1O5,0,,,,0,TEM,100,1,1,,,0.15406,,38,GdCrTiO5,,2,-80,80,101.25,260.4,1.24,VSM,81.11,-0.44,1,7000,7,70,,10.1063/9.0000340,cost-effective sol-gel,,,,,,,,,
337,orthorhombic,pbam,0,GdCrTiO5,GdCrTiO5,38,38,38,sphere,Gd1Cr1Ti1O5,0,,,,0,,,,,,,,,,,,10,-80,80,80,268.92,0.56,VSM,79.292,-0.16,1,7000,7,70,,10.1063/9.0000340,cost-effective sol-gel,,,,,,,,,
338,orthorhombic,pbam,0,GdCrTiO5,GdCrTiO5,38,38,38,sphere,Gd1Cr1Ti1O5,0,,,,0,,,,,,,,,,,,50,-80,80,30,234.4,0.06,VSM,113.716,-0.12,1,7000,7,70,,10.1063/9.0000340,cost-effective sol-gel,,,,,,,,,
339,"cubic, tetragonal",fm3m,i41/amd,NiO/CoMn2O4,NiO/CoMn2O4,11.87,11.87,11.87,sphere,Ni1O1,Co1Mn2O4,Mn-Co-NiO-based heterostructured nanocrystals,,1313-99-1,7722-64-7,TEM,50,1,1,,,0.154184,Bruker D8,11.87,NiO/CoMn2O4,,5,-25,25,3.295,577.7,0.49,PPMS,-871.02,0.677,1,10,0.01,0.1,,10.1063/9.0000583,thermal decomposition,195,,,,,,,,
340,"cubic, tetragonal",fm3m,i41/amd,NiO/CoMn2O4,NiO/CoMn2O4,20.65,20.65,20.65,sphere,Ni1O1,Co1Mn2O4,Mn-Co-NiO-based heterostructured nanocrystals,,1313-99-1,7722-64-7,HRTEM,5,1,1,,,0.154184,Bruker D8,20.56,NiO/CoMn2O4,,5,-25,25,1.278,3467.27,0.59,PPMS,-1480.01,0.156,1,10,0.01,0.1,,10.1063/9.0000583,thermal decomposition,101,,,,,,,,
341,"cubic, tetragonal",fm3m,i41/amd,NiO/CoMn2O4,NiO/CoMn2O4,25.24,25.24,25.24,sphere,Ni1O1,Co1Mn2O4,Mn-Co-NiO-based heterostructured nanocrystals,,1313-99-1,7722-64-7,SEM,10000,1,1,,,0.154184,Bruker D8,25.24,NiO/CoMn2O4,,5,-25,25,2.26,229.74,0.3,PPMS,-159.24,0.115,1,10,0.01,0.1,,10.1063/9.0000583,thermal decomposition,,,,,,,,,
342,"cubic, tetragonal",fm3m,i41/amd,NiO/CoMn2O4,NiO/CoMn2O4,26.22,26.22,26.22,sphere,Ni1O1,Co1Mn2O4,Mn-Co-NiO-based heterostructured nanocrystals,,1313-99-1,7722-64-7,,,,1,,,0.154184,Bruker D8,26.22,NiO/CoMn2O4,,5,-25,25,1.72,2215.15,0.83,PPMS,-473.62,0.167,1,10,0.01,0.1,,10.1063/9.0000583,thermal decomposition,198,,,,,,,,
343,cubic,p4332,0,Fe2O3,γ-Fe2O3,12.2,12.2,12.2,sphere,Fe2O3,0,iron oxide,ferric oxide,1309-37-1,0,TEM,50,,,,,0.154056,,,Fe2O3,,300,-80,80,65.82,919.2,,VSM,50,0,,0,0,0,,10.3390/ijms23158279,synthesized each by the co-precipitation of 10.4 g of FeSO4·7H2O and 12 g of FeCl3 in alkaline medium with different functionalizing agent concentrations,,,,,,,,,
344,cubic,p4332,0,Fe2O3,γ-Fe2O3,10,10,10,sphere,Fe2O3,0,iron oxide,ferric oxide,1309-37-1,0,TEM,50,,,,,0.154056,,,,,300,-80,80,66.72,821.583,,VSM,50,0,,0,0,0,,10.3390/ijms23158279,synthesized each by the co-precipitation of 10.4 g of FeSO4·7H2O and 12 g of FeCl3 in alkaline medium with different functionalizing agent concentrations,,,,,,,,,
345,cubic,p4332,0,Fe2O3,γ-Fe2O3,8.8,8.8,8.8,"sphere, needle-like",Fe2O3,0,iron oxide,ferric oxide,1309-37-1,0,TEM,50,,,,,0.154056,,,,,300,-80,80,51.22,681.9,,VSM,50,0,,0,0,0,,10.3390/ijms23158279,synthesized each by the co-precipitation of 10.4 g of FeSO4·7H2O and 12 g of FeCl3 in alkaline medium with different functionalizing agent concentrations,,,,,,,,,
346,cubic,p4332,0,Fe2O3,γ-Fe2O3,11.1,11.1,11.1,sphere,Fe2O3,0,iron oxide,ferric oxide,1309-37-1,0,TEM,50,,,,,0.154056,,,,,300,-80,80,54.42,620.483,,VSM,50,0,,0,0,0,,10.3390/ijms23158279,synthesized each by the co-precipitation of 10.4 g of FeSO4·7H2O and 12 g of FeCl3 in alkaline medium with different functionalizing agent concentrations,,,,,,,,,
347,cubic,p4332,0,Fe2O3,γ-Fe2O3,13.8,13.8,13.8,"sphere, needle-like",Fe2O3,0,iron oxide,ferric oxide,1309-37-1,0,TEM,50,,,,,0.154056,,,,,300,-80,80,58.91,751.664,,VSM,50,0,,0,0,0,,10.3390/ijms23158279,synthesized each by the co-precipitation of 10.4 g of FeSO4·7H2O and 12 g of FeCl3 in alkaline medium with different functionalizing agent concentrations,,,,,,,,,
348,cubic,p4332,0,Fe2O3,γ-Fe2O3,11.7,11.7,11.7,sphere,Fe2O3,0,iron oxide,ferric oxide,1309-37-1,0,TEM,50,,,,,0.154056,,,,,300,-80,80,45.92,771.36,,VSM,50,0,,0,0,0,,10.3390/ijms23158279,synthesized each by the co-precipitation of 10.4 g of FeSO4·7H2O and 12 g of FeCl3 in alkaline medium with different functionalizing agent concentrations,,,,,,,,,
349,cubic,p4332,0,Fe2O3,γ-Fe2O3,12.2,12.2,12.2,sphere,Fe2O3,0,iron oxide,ferric oxide,1309-37-1,0,TEM,10,,,,,,,,,,5,-80,80,73.32,1026.1,16.77,VSM,0,,,1000,1,10,70,10.3390/ijms23158279,synthesized each by the co-precipitation of 10.4 g of FeSO4·7H2O and 12 g of FeCl3 in alkaline medium with different functionalizing agent concentrations,,,,,,,,,
350,cubic,p4332,0,Fe2O3,γ-Fe2O3,10,10,10,sphere,Fe2O3,0,iron oxide,ferric oxide,1309-37-1,0,TEM,10,,,,,,,,,,5,-80,80,74.62,907.19,19.35,VSM,0,,,1000,1,10,70,10.3390/ijms23158279,synthesized each by the co-precipitation of 10.4 g of FeSO4·7H2O and 12 g of FeCl3 in alkaline medium with different functionalizing agent concentrations,,,,,,,,,
351,cubic,p4332,0,Fe2O3,γ-Fe2O3,8.8,8.8,8.8,"sphere, needle-like",Fe2O3,0,iron oxide,ferric oxide,1309-37-1,0,TEM,10,,,,,,,,,,5,-80,80,57.92,730,13.548,VSM,0,,,1000,1,10,70,10.3390/ijms23158279,synthesized each by the co-precipitation of 10.4 g of FeSO4·7H2O and 12 g of FeCl3 in alkaline medium with different functionalizing agent concentrations,,,,,,,,,
352,cubic,p4332,0,Fe2O3,γ-Fe2O3,11.1,11.1,11.1,sphere,Fe2O3,0,iron oxide,ferric oxide,1309-37-1,0,TEM,10,,,,,,,,,,5,-80,80,59.92,743.639,13.548,VSM,0,0,,1000,1,10,70,10.3390/ijms23158279,synthesized each by the co-precipitation of 10.4 g of FeSO4·7H2O and 12 g of FeCl3 in alkaline medium with different functionalizing agent concentrations,,,,,,,,,
353,cubic,p4332,0,Fe2O3,γ-Fe2O3,13.8,13.8,13.8,"sphere, needle-like",Fe2O3,0,iron oxide,ferric oxide,1309-37-1,0,TEM,10,,,,,,,,,,5,-80,80,65.42,873.49871,15.48,VSM,0,0,,1000,1,10,70,10.3390/ijms23158279,synthesized each by the co-precipitation of 10.4 g of FeSO4·7H2O and 12 g of FeCl3 in alkaline medium with different functionalizing agent concentrations,,,,,,,,,
354,cubic,p4332,0,Fe2O3,γ-Fe2O3,11.7,11.7,11.7,sphere,Fe2O3,0,iron oxide,ferric oxide,1309-37-1,0,TEM,10,,,,,,,,,,5,-80,80,51.62,702.13958,11.935,VSM,0,0,,1000,1,10,70,10.3390/ijms23158279,synthesized each by the co-precipitation of 10.4 g of FeSO4·7H2O and 12 g of FeCl3 in alkaline medium with different functionalizing agent concentrations,,,,,,,,,
355,"hexagonal, cubic",p63mmc,fd3m,BaFe12O19/Fe3O4,BaFe12O19/Fe3O4,17,17,17,octahedral,Ba1Fe12O19,Fe3O4,barium ferrite,,12047-11-9,1317-61-9,HRTEM,1000,1,,,,0.154,Bruker D8,,,,300,-30,30,41.21,1045,12,MPMSXL-7,0,0,,0,0,0,,10.1007/s00339-017-1034-y,via mechanical milling,,,,,,,,,
356,"hexagonal, cubic",p63mmc,fd3m,BaFe12O19/Fe3O4,BaFe12O19/Fe3O4,13,13,13,octahedral,Ba1Fe12O19,Fe3O4,barium ferrite,,12047-11-9,1317-61-9,HRTEM,10,1,,,,,Bruker D8,,,,300,-30,30,28.28,232,3.2,MPMSXL-7,0,0,,0,0,0,,10.1007/s00339-017-1034-y,via mechanical milling,,,,,,,,,
357,"hexagonal, cubic",p63mmc,fd3m,BaFe12O19/Fe3O4,BaFe12O19/Fe3O4,17,17,17,octahedral,Ba1Fe12O19,Fe3O4,barium ferrite,,12047-11-9,1317-61-9,,,,,,,,Bruker D8,,,,4,-30,30,,1571,,MPMSXL-7,-204,,,2000,2,20,15,10.1007/s00339-017-1034-y,via mechanical milling,,,,,,,,,
358,"hexagonal, cubic",p63mmc,fd3m,BaFe12O19/Fe3O4,BaFe12O19/Fe3O4,13,13,13,octahedral,Ba1Fe12O19,Fe3O4,barium ferrite,,12047-11-9,1317-61-9,,,,,,,,Bruker D8,,,,4,-30,30,0.2087,974,0.1027,MPMSXL-7,-254,0.0194,,2000,2,20,15,10.1007/s00339-017-1034-y,via mechanical milling,,,,,,,,,
359,"cubic, cubic",fd3m,fm3m,Fe3O4@NiO,Fe3O4@NiO,36.44,36.44,36.44,sphere,Fe3O4,Ni1O1,,,1317-61-9,1313-99-1,,,,,89-3854,78-0643,,,,,,60,-15,15,49.5,95.69,,,-329.43,0,,,,,,10.1038/s41598-020-75669-3,"two-step reaction from  Hasan, S. et al. Investigation of novel inverted NiO @ NixCo1-xO core-shell nanoparticles. Investigation of novel inverted NiO @Ni x Co 1–x O core-shell nanoparticles. AIP Adv. 5, 056305 (2018)",,,,,,,,,
360,"cubic, cubic",fm3m,fd3m,NiO@Fe3O4,NiO@Fe3O4,31.75,31.75,31.75,sphere,Ni1O1,Fe3O4,,,1313-99-1,1317-61-9,,,,,78-0643,89-3854,,,,,,60,-15,15,33.75,145.18,,,145.18,0,,,,,,10.1038/s41598-020-75669-3,"two-step reaction from  Hasan, S. et al. Investigation of novel inverted NiO @ NixCo1-xO core-shell nanoparticles. Investigation of novel inverted NiO @Ni x Co 1–x O core-shell nanoparticles. AIP Adv. 5, 056305 (2018)",,,,,,,,,
361,"cubic, cubic",fd3m,fm3m,NiFe2O4/CoO,NiFe2O4/CoO,8,8,8,sphere,Ni1Fe2O4,Co1O1,,,12068-54-6,1307-96-6,TEM,20,1,1,00-008-0234,43-1004,0.15406,Bruker D8,8,NiFe2O4/CoO,,5,-60,60,48,12180,38.148,MPMS,-135,0,1,5000,5,50,,10.1007/s10854-019-01536-1,"In frst stage nickel ferrite nanoparticles were synthesized and in second step CoO was grown like a cap over nickel ferrite nanoparticles, following core–shell geometry",,,,,,,,,
362,"cubic, cubic",fd3m,fm3m,NiFe2O4/CoO,NiFe2O4/CoO,11,11,11,sphere,Ni1Fe2O4,Co1O1,,,12068-54-6,1307-96-6,,,,1,00-008-0235,43-1005,0.15406,Bruker D8,11,NiFe2O4/CoO,,5,-60,60,16.5,12110,12.592,MPMS,-161,0,1,5000,5,50,,10.1007/s10854-019-01536-1,"In frst stage nickel ferrite nanoparticles were synthesized and in second step CoO was grown like a cap over nickel ferrite nanoparticles, following core–shell geometry",,,,,,,,,
363,"cubic, cubic",fd3m,fm3m,NiFe2O4/CoO,NiFe2O4/CoO,12,12,12,sphere,Ni1Fe2O4,Co1O1,,,12068-54-6,1307-96-6,,,,1,00-008-0236,43-1006,0.15406,Bruker D8,12,NiFe2O4/CoO,,5,-60,60,19,12040,14.81,MPMS,-143,0,1,5000,5,50,,10.1007/s10854-019-01536-1,"In frst stage nickel ferrite nanoparticles were synthesized and in second step CoO was grown like a cap over nickel ferrite nanoparticles, following core–shell geometry",,,,,,,,,
364,"cubic, cubic",fd3m,fm3m,NiFe2O4/CoO,NiFe2O4/CoO,8,8,8,sphere,Ni1Fe2O4,Co1O1,,,12068-54-6,1307-96-6,,,,,00-008-0237,43-1007,,,,,,300,-60,60,47,1150,13.7,MPMS,0,0,1,0,0,0,,10.1007/s10854-019-01536-1,"In frst stage nickel ferrite nanoparticles were synthesized and in second step CoO was grown like a cap over nickel ferrite nanoparticles, following core–shell geometry",,,,,,,,,
365,"cubic, cubic",fd3m,fm3m,NiFe2O4/CoO,NiFe2O4/CoO,11,11,11,sphere,Ni1Fe2O4,Co1O1,,,12068-54-6,1307-96-6,,,,,00-008-0238,43-1008,,,,,,300,-60,60,16.3,1160,6.7,MPMS,0,0,1,0,0,0,,10.1007/s10854-019-01536-1,"In frst stage nickel ferrite nanoparticles were synthesized and in second step CoO was grown like a cap over nickel ferrite nanoparticles, following core–shell geometry",,,,,,,,,
366,"cubic, cubic",fd3m,fm3m,NiFe2O4/CoO,NiFe2O4/CoO,12,12,12,sphere,Ni1Fe2O4,Co1O1,,,12068-54-6,1307-96-6,,,,,00-008-0239,43-1009,,,,,,300,-60,60,18.7,1160,7.037,MPMS,0,0,1,0,0,0,,10.1007/s10854-019-01536-1,"In frst stage nickel ferrite nanoparticles were synthesized and in second step CoO was grown like a cap over nickel ferrite nanoparticles, following core–shell geometry",,,,,,,,,
367,"hexagonal, cubic",p63/mmc,fm3m,Co/CoO,Co/CoO,800,800,800,sphere,Co1,Co1O1,CoO/Co/polystyrene nanosphere,,7440-48-4,1307-96-6,,,,1,01-071-4239,,0.154,Bruker D8,,,,5,-6,6,,504,,VSM,-182,0,1,1000,1,10,,10.1016/j.jmmm.2020.166599,"nanosphere lithography, followed by ion beam sputtering",,,,,,,,,
368,"hexagonal, cubic",p63/mmc,fm3m,Co/CoO,Co/CoO,800,800,800,sphere,Co1,Co1O1,CoO/Co/polystyrene nanosphere,,7440-48-4,1307-96-6,,,,1,78-0431,,0.154,Bruker D8,,,,5,-6,6,,446,,VSM,-126,0,1,1000,1,10,,10.1016/j.jmmm.2020.166599,"nanosphere lithography, followed by ion beam sputtering",,,,,,,,,
369,"hexagonal, cubic",p63/mmc,fm3m,Co/CoO,Co/CoO,800,800,800,sphere,Co1,Co1O1,CoO/Co/polystyrene nanosphere,,7440-48-4,1307-96-6,,,,1,72-1474,,0.154,Bruker D8,,,,5,-6,6,,318,,VSM,-374,0,1,1000,1,10,,10.1016/j.jmmm.2020.166599,"nanosphere lithography, followed by ion beam sputtering",,,,,,,,,
370,"hexagonal, cubic",p63/mmc,fm3m,Co/CoO,Co/CoO,800,800,800,sphere,Co1,Co1O1,CoO/Co/polystyrene nanosphere,,7440-48-4,1307-96-6,,,,1,,,0.154,Bruker D8,,,,5,-6,6,,357,,VSM,-685,0,1,1000,1,10,,10.1016/j.jmmm.2020.166599,"nanosphere lithography, followed by ion beam sputtering",,,,,,,,,
371,"hexagonal, cubic",p63/mmc,fm3m,Co/CoO,Co/CoO,800,800,800,sphere,Co1,Co1O1,CoO/Co/polystyrene nanosphere,,7440-48-4,1307-96-6,,,,,,,,,,,,5,-6,6,,504,,VSM,-182,0,1,1000,1,10,,10.1016/j.jmmm.2020.166599,"nanosphere lithography, followed by ion beam sputtering",,,,,,,,,
372,"hexagonal, cubic",p63/mmc,fm3m,Co/CoO,Co/CoO,800,800,800,sphere,Co1,Co1O1,CoO/Co/polystyrene nanosphere,,7440-48-4,1307-96-6,,,,,,,,,,,,5,-6,6,,332,,VSM,-94,0,1,1000,1,10,,10.1016/j.jmmm.2020.166599,"nanosphere lithography, followed by ion beam sputtering",,,,,,,,,
373,"hexagonal, cubic",p63/mmc,fm3m,Co/CoO,Co/CoO,800,800,800,sphere,Co1,Co1O1,CoO/Co/polystyrene nanosphere,,7440-48-4,1307-96-6,,,,,,,,,,,,5,-6,6,,218,,VSM,-314,0,1,1000,1,10,,10.1016/j.jmmm.2020.166599,"nanosphere lithography, followed by ion beam sputtering",,,,,,,,,
374,"hexagonal, cubic",p63/mmc,fm3m,Co/CoO,Co/CoO,800,800,800,sphere,Co1,Co1O1,CoO/Co/polystyrene nanosphere,,7440-48-4,1307-96-6,,,,,,,,,,,,5,-6,6,,354,,VSM,-685,0,1,1000,1,10,,10.1016/j.jmmm.2020.166599,"nanosphere lithography, followed by ion beam sputtering",,,,,,,,,
375,cubic,fd3m,0,CoCr2O4,CoCr2O4,30,30,30,hexagonal,Co1Cr2O4,0,,,12016-69-2,0,TEM,50,,,22-1084,,0.154184,Bruker D8,34,CoCr2O4,,2,-80,80,6.2,9130.43,2.3944,MPMS-XL,-1304.348,0,,3500,3.5,35,0.1,10.1088/1361-6463/ab87c7,sol-gel,,,,,,,,,
376,cubic,fd3m,0,CoCr2O4,CoCr2O4,30,30,30,hexagonal,Co1Cr2O4,0,,,12016-69-2,0,TEM,50,,,,,,,,,,2,-80,80,6.2,8478.26,2.11,MPMS-XL,1195.65,0,,3500,3.5,35,0.1,10.1088/1361-6463/ab87c7,sol-gel,,,,,,,,,
377,cubic,fd3m,0,CoCr2O4,CoCr2O4,30,30,30,hexagonal,Co1Cr2O4,0,,,12016-69-2,0,TEM,20,,,,,,,,,,2,-80,80,5.79,10000,2.2456,MPMS-XL,-763,0,,1000,1,10,0.1,10.1088/1361-6463/ab87c7,sol-gel,,,,,,,,,
378,cubic,fd3m,0,CoCr2O4,CoCr2O4,30,30,30,hexagonal,Co1Cr2O4,0,,,12016-69-2,0,,,,,,,,,,,,8,-80,80,5.75,9812.5,2.175,MPMS-3,-506,0,,1000,1,10,0.1,10.1088/1361-6463/ab87c7,sol-gel,,,,,,,,,
379,cubic,fd3m,0,CoCr2O4,CoCr2O4,30,30,30,hexagonal,Co1Cr2O4,0,,,12016-69-2,0,,,,,,,,,,,,10,-80,80,5.75,9687.5,2.175,MPMS-3,-379,0,,1000,1,10,0.1,10.1088/1361-6463/ab87c7,sol-gel,,,,,,,,,
380,cubic,fd3m,0,CoCr2O4,CoCr2O4,30,30,30,hexagonal,Co1Cr2O4,0,,,12016-69-2,0,,,,,,,,,,,,15,-80,80,6,8189.5,2.133,MPMS-3,-340.5,0,,1000,1,10,0.1,10.1088/1361-6463/ab87c7,sol-gel,,,,,,,,,
381,cubic,fd3m,0,CoCr2O4,CoCr2O4,30,30,30,hexagonal,Co1Cr2O4,0,,,12016-69-2,0,,,,,,,,,,,,20,-80,80,5.979,7920.689,2.1,MPMS-3,-178.869,0,,1000,1,10,0.1,10.1088/1361-6463/ab87c7,sol-gel,,,,,,,,,
382,cubic,fd3m,0,CoCr2O4,CoCr2O4,30,30,30,hexagonal,Co1Cr2O4,0,,,12016-69-2,0,,,,,,,,,,,,25,-80,80,6.2,7508.612,2,MPMS-3,-124.743,0,,1000,1,10,0.1,10.1088/1361-6463/ab87c7,sol-gel,,,,,,,,,
383,cubic,fd3m,0,CoCr2O4,CoCr2O4,30,30,30,hexagonal,Co1Cr2O4,0,,,12016-69-2,0,,,,,,,,,,,,30,-80,80,5.9,7705.6475,1.967,MPMS-3,-179.2,0,,1000,1,10,0.1,10.1088/1361-6463/ab87c7,sol-gel,,,,,,,,,
384,cubic,fd3m,0,CoCr2O4,CoCr2O4,30,30,30,hexagonal,Co1Cr2O4,0,,,12016-69-2,0,,,,,,,,,,,,40,-80,80,6.151,6289.9845,2.3,MPMS-3,-18,0,,1000,1,10,0.1,10.1088/1361-6463/ab87c7,sol-gel,,,,,,,,,
385,cubic,fd3m,0,CoCr2O4,CoCr2O4,30,30,30,hexagonal,Co1Cr2O4,0,,,12016-69-2,0,,,,,,,,,,,,60,-80,80,7.6,3512.753,2.994,MPMS-3,-108.706,0,,1000,1,10,0.1,10.1088/1361-6463/ab87c7,sol-gel,,,,,,,,,
386,cubic,fd3m,0,CoCr2O4,CoCr2O4,30,30,30,hexagonal,Co1Cr2O4,0,,,12016-69-2,0,,,,,,,,,,,,80,-80,80,8,1397.7685,3,MPMS-3,-35.3685,0,,1000,1,10,0.1,10.1088/1361-6463/ab87c7,sol-gel,,,,,,,,,
387,tetragonal,p4/mmm,0,FeNi,FeNi,21,21,21,sphere,Fe1Ni1,0,,,,0,FE-SEM,100,1,1,,,0.154,PANalytical X’pert,21,FeNi,,300,-30,30,83,121,7.2,PPMS,0,0,,0,0,0,,10.1007/s13204-021-01870-z,NaBH4 reduced co-precipitation technique,,,,,,,,,
388,tetragonal,p4/mmm,0,FeNi,FeNi,21,21,21,sphere,Fe1Ni1,0,,,,0,,,,,,,,,,,,50,-30,30,96,127,7.8,PPMS,0,0,,0,0,0,,10.1007/s13204-021-01870-z,NaBH4 reduced co-precipitation technique,,,,,,,,,
389,tetragonal,p4/mmm,0,FeNi,FeNi,21,21,21,sphere,Fe1Ni1,0,,,,0,,,,,,,,,,,,50,-30,30,96,141,8.4,PPMS,14,0,,3000,3,30,,10.1007/s13204-021-01870-z,NaBH4 reduced co-precipitation technique,,,,,,,,,
390,"centred cubic, tetragonal",i43m,i41/amd,Mn/Mn3O4,α-Mn/Mn3O4,3.4,3.4,3.4,sphere,Mn1,Mn3O4,,,7439-96-5,1317-35-7,TEM,50,1,,03-0637,,0.154,PANalytical Empyrean,,,,5,-60,60,3.367,1484,0.123,MPMS,-1217,0.0923,1,5000,5,50,,10.1016/j.jmmm.2022.169504,HDA,13,,,,,,,,
391,"centred cubic, tetragonal",i43m,i41/amd,Mn/Mn3O4,α-Mn/Mn3O4,6.3,6.3,6.3,sphere,Mn1,Mn3O4,,,7439-96-5,1317-35-7,TEM,50,1,,,,,,,,,5,-50,50,3.585,305,0.173,MPMS,-4408,0.00456,1,5000,5,50,,10.1016/j.jmmm.2022.169504,toluene,20,,,,,,,,
392,"centred cubic, tetragonal",i43m,i41/amd,Mn/Mn3O4,α-Mn/Mn3O4,5.24,5.24,5.24,sphere,Mn1,Mn3O4,,,7439-96-5,1317-35-7,TEM,50,1,,,,,,,,,5,-60,60,2.159,1106,0.11,MPMS,-6350,0.2596,1,5000,5,50,,10.1016/j.jmmm.2022.169504,THF,32,,,,,,,,
393,"cubic, cubic",fd3m,fd3m,Fe3O4/CoFe2O4,Fe3O4/CoFe2O4,47,47,47,sphere,Fe1F2,Fe1,,,,,TEM,200,1,1,,,0.1789,X’PRET,47,Fe3O4/CoFe2O4,,,-15,15,61.6,97,8.125,,0,0,1,1500,1.5,15,,10.1007/s10948-021-05974-z,coprecipitation method at 80 °C,,,,,,,,,
394,"cubic, cubic",fd3m,fd3m,Fe3O4/CoFe2O4,Fe3O4/CoFe2O4,47,47,47,sphere,Fe3O4,Co1Fe2O4,,,,,TEM,120,1,1,,,0.1789,X’PRET,47,Fe3O4/CoFe2O4,,,-15,15,63.24,360,20,,0,0,1,1500,1.5,15,,10.1007/s10948-021-05974-z,physical mixture,,,,,,,,,
395,cubic,fd3m,0,Fe3O4,Fe3O4,9,9,9,sphere,Fe3O4,0,,,,0,,,,1,,,0.1789,X’PRET,9,Fe3O4,,,-15,15,55.2,15,3.918,,0,0,1,1500,1.5,15,,10.1007/s10948-021-05974-z,using FeCl2·4H2O (1 mol/L) and FeCl3·6H2O (1 mol/L) instead of Fe(NO3)3·9H2O and Co(NO3)2·6H2O as precursors,,,,,,,,,
396,cubic,fd3m,0,CoFe2O4,CoFe2O4,16,16,16,sphere,Co1Fe2O4,0,,,,0,,,,,,,0.1789,X’PRET,16,CoFe2O4,,,-15,15,72.84,1555,34.146,,0,0,1,1500,1.5,15,,10.1007/s10948-021-05974-z,,,,,,,,,,
397,"orthorhombic, cubic",cmcm,fm3m,Fe3O4/MnO,Fe3O4/MnO,13,13,13,sphere,Fe3O4,Mn1O1,,,1317-61-9,1344-43-0,SEM,1000,1,,,,,,,,,5,-6,6,5.625,8649.5,1.5625,PPMS,-909,1.125,1,5000,5,50,0.1,10.1007/s10854-023-11860-2,straightforward one-step hydrothermal process,,,,,,,,,
398,"orthorhombic, cubic",cmcm,fm3m,Fe3O4/MnO,Fe3O4/MnO,580,580,580,sphere,Fe3O4,Mn1O1,,,1317-61-9,1344-43-0,,,,,,,,,,,,5,-6,6,5.625,6995,1.5625,PPMS,727,1.5,,5000,5,50,0.1,10.1007/s10854-023-11860-2,straightforward one-step hydrothermal process,,,,,,,,,
399,"orthorhombic, cubic",cmcm,fm3m,Fe3O4/MnO,Fe3O4/MnO,580,580,580,sphere,Fe3O4,Mn1O1,,,1317-61-9,1344-43-0,,,,,,,,,,,,10,-50,50,-7,6944,1.458,PPMS,-2083,0.486,,5000,5,50,0.1,10.1007/s10854-023-11860-2,straightforward one-step hydrothermal process,,,,,,,,,
400,"orthorhombic, cubic",cmcm,fm3m,Fe3O4/MnO,Fe3O4/MnO,580,580,580,sphere,Fe3O4,Mn1O1,,,1317-61-9,1344-43-0,,,,,,,,,,,,20,-50,50,-7,5555,0.77,PPMS,,0,,5000,5,50,0.1,10.1007/s10854-023-11860-2,straightforward one-step hydrothermal process,,,,,,,,,
401,"orthorhombic, cubic",cmcm,fm3m,Fe3O4/MnO,Fe3O4/MnO,580,580,580,sphere,Fe3O4,Mn1O1,,,1317-61-9,1344-43-0,,,,,,,,,,,,5,-50,50,3.75,4158.5,0.675,PPMS,-10414,1.661,,3000,3,30,0.1,10.1007/s10854-023-11860-2,straightforward one-step hydrothermal process,,,,,,,,,
402,"orthorhombic, cubic",cmcm,fm3m,Fe3O4/MnO,Fe3O4/MnO,580,580,580,sphere,Fe3O4,Mn1O1,,,1317-61-9,1344-43-0,,,,,,,,,,,,5,-50,50,4.75,6621.96,1.05,PPMS,-8514.586,1.393,,4000,4,40,0.1,10.1007/s10854-023-11860-2,straightforward one-step hydrothermal process,,,,,,,,,
403,"orthorhombic, cubic",cmcm,fm3m,Fe3O4/MnO,Fe3O4/MnO,580,580,580,sphere,Fe3O4,Mn1O1,,,1317-61-9,1344-43-0,,,,,,,,,,,,5,-50,50,6.5,8823.154,1484.5,PPMS,-6372.383,1.484,,5000,5,50,0.1,10.1007/s10854-023-11860-2,straightforward one-step hydrothermal process,,,,,,,,,
404,"orthorhombic, cubic",cmcm,fm3m,Fe3O4/MnO,Fe3O4/MnO,580,580,580,sphere,Fe3O4,Mn1O1,,,1317-61-9,1344-43-0,,,,,,,,,,,,5,-50,50,7.37,9980.32,1.7485,PPMS,-5325.26,0.9685,,6000,6,60,0.1,10.1007/s10854-023-11860-2,straightforward one-step hydrothermal process,,,,,,,,,
405,"bcc, orthorhombic",im3m,pnma,Fe/Fe3C,Fe/Fe3C,45,45,45,polyhedron,Fe1,Fe3C1,,,,,,,,1,,,0.154,Panalytical Empyrean,,Fe/Fe3C/Fe3O4,,10,-15,15,17.4,2500,8.6,VSM,0,0,,2000,2,50,,10.1063/9.0000845,solid-phase pyrolysis with FePr,,,,,,,,,
406,"bcc, orthorhombic",im3m,pnma,Fe/Fe3C,Fe/Fe3C,50,50,50,polyhedron,Fe1,Fe3C1,,,,,,,,,,,,,,,,10,-15,15,20.3,2600,10.1,VSM,0,0,,2000,2,20,,10.1063/9.0000845,solid-phase pyrolysis with FePr,,,,,,,,,
407,"bcc, orthorhombic",im3m,pnma,Fe/Fe3C,Fe/Fe3C,60,60,60,polyhedron,Fe1,Fe3C1,,,,,SEM,3000,1,,,,,,,,,10,-15,15,15.4,2650,7.6,VSM,0,0,,2000,2,20,,10.1063/9.0000845,solid-phase pyrolysis with FePr,,,,,,,,,
408,"bcc, orthorhombic",im3m,pnma,Fe/Fe3O4,Fe/Fe3O4,30,30,30,sphere,Fe1,Fe3O4,,,,,SEM,5000,1,,,,,,,,,10,-15,15,17.9,950,4.9,VSM,0,0,,2000,2,20,,10.1063/9.0000845,solid-phase pyrolysis with FePc,,,,,,,,,
409,"bcc, orthorhombic",im3m,pnma,Fe/Fe3O4,Fe/Fe3O4,35,35,35,sphere,Fe1,Fe3O4,,,,,,,,,,,,,,,,10,-15,15,22.1,920,6.3,VSM,0,0,,2000,2,20,,10.1063/9.0000845,solid-phase pyrolysis with FePc,,,,,,,,,
410,"bcc, orthorhombic",im3m,pnma,Fe/Fe3O4,Fe/Fe3O4,40,40,40,sphere,Fe1,Fe3O4,,,,,,,,,,,,,,,,10,-15,15,19.8,1250,6.6,VSM,0,0,,2000,2,20,,10.1063/9.0000845,solid-phase pyrolysis with FePc,,,,,,,,,
411,"bcc, orthorhombic",im3m,pnma,Fe/Fe3O4,Fe/Fe3O4,45,45,45,sphere,Fe1,Fe3O4,,,,,,,,,,,,,,,,10,-15,15,8.9,1273,2.7,VSM,0,0,,2000,2,20,,10.1063/9.0000845,solid-phase pyrolysis with FePc,,,,,,,,,
412,"bcc, orthorhombic",im3m,pnma,Fe/Fe3O4,Fe/Fe3O4,50,50,50,sphere,Fe1,Fe3O4,,,,,,,,,,,,,,,,10,-15,15,1.3,1000,0.4,VSM,0,0,,2000,2,20,,10.1063/9.0000845,solid-phase pyrolysis with FePc,,,,,,,,,
413,"bcc, orthorhombic",im3m,pnma,Fe/Fe3O4,Fe/Fe3O4,55,55,55,sphere,Fe1,Fe3O4,,,,,,,,,,,,,,,,10,-15,15,2.4,500,0.6,VSM,0,0,,2000,2,20,,10.1063/9.0000845,solid-phase pyrolysis with FePc,,,,,,,,,
414,"cubic, cubic",fd3m,fm3m,CoFe2O4@NiO,CoFe2O4@NiO,800,110,0,rod,Co1Fe2O4,Ni1O1,,,12052-28-7,1313-99-1,SEM,1000,1,1,,,,Rigaku d/max-2400,,CoFe2O4@NiO,,300,-40,40,18.5,582,8,VSM,0,0,1,0,0,0,,doi.org/10.1007/s10909-021-02568-w,coaxial electrospinning method,,,,,,,,,
415,"cubic, cubic",fd3m,fm3m,CoFe2O4@NiO,CoFe2O4@NiO,800,110,0,rod,Co1Fe2O4,Ni1O1,,,12052-28-7,1313-99-1,SEM,1000,1,,,,,,,,,300,-40,40,27.4,775,11.2,VSM,0,0,1,0,0,0,,doi.org/10.1007/s10909-021-02568-w,coaxial electrospinning method,,,,,,,,,
416,"cubic, cubic",fd3m,fm3m,CoFe2O4@NiO,CoFe2O4@NiO,800,110,0,rod,Co1Fe2O4,Ni1O1,,,12052-28-7,1313-99-1,SEM,1000,1,,,,,,,,,300,-40,40,32.2,821,4.2,VSM,0,0,1,0,0,0,,doi.org/10.1007/s10909-021-02568-w,coaxial electrospinning method,,,,,,,,,
417,"cubic, cubic",fd3m,fm3m,CoFe2O4@NiO,CoFe2O4@NiO,800,110,0,rod,Co1Fe2O4,Ni1O1,,,12052-28-7,1313-99-1,SEM,1000,1,,,,,,,,,300,-40,40,42.7,958,8.5,VSM,0,0,1,0,0,0,,doi.org/10.1007/s10909-021-02568-w,coaxial electrospinning method,,,,,,,,,
418,"cubic, cubic",fd3m,fm3m,CoFe2O4@NiO,CoFe2O4@NiO,800,110,0,rod,Co1Fe2O4,Ni1O1,,,12052-28-7,1313-99-1,SEM,1000,1,,,,,,,,,300,-40,40,38.1,592,16.8,VSM,0,0,1,0,0,0,,doi.org/10.1007/s10909-021-02568-w,coaxial electrospinning method,,,,,,,,,
419,"cubic, cubic",fd3m,fm3m,CoFe2O4@NiO,CoFe2O4@NiO,800,110,0,rod,Co1Fe2O4,Ni1O1,,,12052-28-7,1313-99-1,TEM,100,1,,,,,,,,,5,-40,40,17.7,4263,11,VSM,-104,0,1,5000,5,50,,doi.org/10.1007/s10909-021-02568-w,coaxial electrospinning method,,,,,,,,,
420,"cubic, cubic",fd3m,fm3m,CoFe2O4@NiO,CoFe2O4@NiO,800,110,0,rod,Co1Fe2O4,Ni1O1,,,12052-28-7,1313-99-1,,,,,,,,,,,,5,-40,40,30,6315,22.4,VSM,-183,0,1,5000,5,50,,doi.org/10.1007/s10909-021-02568-w,coaxial electrospinning method,,,,,,,,,
421,"cubic, cubic",fd3m,fm3m,CoFe2O4@NiO,CoFe2O4@NiO,800,110,0,rod,Co1Fe2O4,Ni1O1,,,12052-28-7,1313-99-1,,,,,,,,,,,,5,-40,40,34.5,12334,22.5,VSM,-612,0,1,5000,5,50,,doi.org/10.1007/s10909-021-02568-w,coaxial electrospinning method,,,,,,,,,
422,"cubic, cubic",fd3m,fm3m,CoFe2O4@NiO,CoFe2O4@NiO,800,110,0,rod,Co1Fe2O4,Ni1O1,,,12052-28-7,1313-99-1,,,,,,,,,,,,5,-40,40,47.2,12653,32.7,VSM,-758,0,1,5000,5,50,,doi.org/10.1007/s10909-021-02568-w,coaxial electrospinning method,,,,,,,,,
423,"cubic, cubic",fd3m,fm3m,CoFe2O4@NiO,CoFe2O4@NiO,800,110,0,rod,Co1Fe2O4,Ni1O1,,,12052-28-7,1313-99-1,,,,,,,,,,,,5,-40,40,41,7820,33.5,VSM,-584,0,1,5000,5,50,,doi.org/10.1007/s10909-021-02568-w,coaxial electrospinning method,,,,,,,,,
424,"cube, cube",fd3m,fm3m,Fe3O4/MgO,Fe3O4/MgO,24,24,24,cubic,Fe3O4,Mg1O1,,,1317-61-9,1309-48-4,TEM,500,,1,,,,,22,Fe3O4/MgO/CoFe2O4,,5,-20,20,38.4,5491,12.549,SQUID,-50,0,1,5000,5,50,,10.1039/D2TC03144B,thermal decomposition of organometallic precursors in presence of oleic acid (OA) and oleylamine (OL),,,,,,,,,
425,"cube, cube",fd3m,fm3m,Fe3O4/MgO,Fe3O4/MgO,24,24,24,cubic,Fe3O4,Mg1O1,,,1317-61-9,1309-48-4,TEM,500,,1,,,,,22,Fe3O4/MgO/CoFe2O4,,25,-20,20,30.17,5033.95,15.932,SQUID,-101.55,0,1,0,0,0,,10.1039/D2TC03144B,thermal decomposition of organometallic precursors in presence of oleic acid (OA) and oleylamine (OL),,,,,,,,,
426,"cube, cube",fd3m,fm3m,Fe3O4/MgO,Fe3O4/MgO,24,24,24,cubic,Fe3O4,Mg1O1,,,1317-61-9,1309-48-4,TEM,500,,1,,,,,22,Fe3O4/MgO/CoFe2O4,,50,-20,20,30.5,3534,14.9,SQUID,-127.295,0,1,0,0,0,,10.1039/D2TC03144B,thermal decomposition of organometallic precursors in presence of oleic acid (OA) and oleylamine (OL),,,,,,,,,
427,"cube, cube",fd3m,fm3m,Fe3O4/MgO,Fe3O4/MgO,24,24,24,cubic,Fe3O4,Mg1O1,,,1317-61-9,1309-48-4,TEM,500,,1,,,,,22,Fe3O4/MgO/CoFe2O4,,75,-20,20,30.5,2746.15,13.9,SQUID,-101.65,0,1,0,0,0,,10.1039/D2TC03144B,thermal decomposition of organometallic precursors in presence of oleic acid (OA) and oleylamine (OL),,,,,,,,,
428,"cube, cube",fd3m,fm3m,Fe3O4/MgO,Fe3O4/MgO,24,24,24,cubic,Fe3O4,Mg1O1,,,1317-61-9,1309-48-4,TEM,500,,1,,,,,22,Fe3O4/MgO/CoFe2O4,,100,-20,20,30,2161.55,12.288,SQUID,-76.25,0,1,0,0,0,,10.1039/D2TC03144B,thermal decomposition of organometallic precursors in presence of oleic acid (OA) and oleylamine (OL),,,,,,,,,
429,"cube, cube",fd3m,fm3m,Fe3O4/MgO,Fe3O4/MgO,24,24,24,cubic,Fe3O4,Mg1O1,,,1317-61-9,1309-48-4,TEM,500,,1,,,,,22,Fe3O4/MgO/CoFe2O4,,125,-20,20,30.25,1525.8,11.61,SQUID,-101,0,1,0,0,0,,10.1039/D2TC03144B,thermal decomposition of organometallic precursors in presence of oleic acid (OA) and oleylamine (OL),,,,,,,,,
430,"cube, cube",fd3m,fm3m,Fe3O4/MgO,Fe3O4/MgO,24,24,24,cubic,Fe3O4,Mg1O1,,,1317-61-9,1309-48-4,TEM,500,,1,,,,,22,Fe3O4/MgO/CoFe2O4,,150,-20,20,30.339,941.295,10.763,SQUID,-76.9,0,1,0,0,0,,10.1039/D2TC03144B,thermal decomposition of organometallic precursors in presence of oleic acid (OA) and oleylamine (OL),,,,,,,,,
431,"cube, cube",fd3m,fm3m,Fe3O4/MgO,Fe3O4/MgO,24,24,24,cubic,Fe3O4,Mg1O1,,,1317-61-9,1309-48-4,TEM,500,,1,,,,,22,Fe3O4/MgO/CoFe2O4,,200,-20,20,29.32,457.615,9.326,SQUID,-50.845,0,1,0,0,0,,10.1039/D2TC03144B,thermal decomposition of organometallic precursors in presence of oleic acid (OA) and oleylamine (OL),,,,,,,,,
432,"cube, cube",fd3m,fm3m,Fe3O4/MgO,Fe3O4/MgO,24,24,24,cubic,Fe3O4,Mg1O1,,,1317-61-9,1309-48-4,TEM,500,,1,,,,,22,Fe3O4/MgO/CoFe2O4,,250,-20,20,27.967,,6.5,SQUID,,0,1,0,0,0,,10.1039/D2TC03144B,thermal decomposition of organometallic precursors in presence of oleic acid (OA) and oleylamine (OL),,,,,,,,,
433,"cube, cube",fd3m,fm3m,Fe3O4/MgO,Fe3O4/MgO,24,24,24,cubic,Fe3O4,Mg1O1,,,1317-61-9,1309-48-4,TEM,500,,1,,,,,22,Fe3O4/MgO/CoFe2O4,,300,-20,20,26.187,,6,SQUID,,0,1,0,0,0,,10.1039/D2TC03144B,thermal decomposition of organometallic precursors in presence of oleic acid (OA) and oleylamine (OL),,,,,,,,,
434,"cube, cube",fd3m,fm3m,Fe3O4/MgO/CoFe2O4,Fe3O4/MgO/CoFe2O4,29,29,29,cubic,Fe3O4,"Mg1O1, Co1Fe2O4",,,1317-61-9,"1309-48-4, 12052-28-7",TEM,200,,,,,,,,,,5,-20,20,32.9,6785.7825,22.82,SQUID,-2755.17,0,1,5000,5,50,,10.1039/D2TC03144B,thermal decomposition of organometallic precursors in presence of oleic acid (OA) and oleylamine (OL),,,,,,,,,
435,"cube, cube",fd3m,fm3m,Fe3O4/MgO/CoFe2O4,Fe3O4/MgO/CoFe2O4,29,29,29,cubic,Fe3O4,"Mg1O1, Co1Fe2O4",,,1317-61-9,"1309-48-4, 12052-28-7",,,,,,,,,,,,25,-20,20,30.85,5255.674,20.17,SQUID,-918.639,0,1,1000,1,10,,10.1039/D2TC03144B,thermal decomposition of organometallic precursors in presence of oleic acid (OA) and oleylamine (OL),,,,,,,,,
436,"cube, cube",fd3m,fm3m,Fe3O4/MgO/CoFe2O4,Fe3O4/MgO/CoFe2O4,29,29,29,cubic,Fe3O4,"Mg1O1, Co1Fe2O4",,,1317-61-9,"1309-48-4, 12052-28-7",,,,,,,,,,,,50,-20,20,31.538,3724.686,16.4,SQUID,-407.967,0,1,1000,1,10,,10.1039/D2TC03144B,thermal decomposition of organometallic precursors in presence of oleic acid (OA) and oleylamine (OL),,,,,,,,,
437,"cube, cube",fd3m,fm3m,Fe3O4/MgO/CoFe2O4,Fe3O4/MgO/CoFe2O4,29,29,29,cubic,Fe3O4,"Mg1O1, Co1Fe2O4",,,1317-61-9,"1309-48-4, 12052-28-7",TEM,200,,,,,,,,,,75,-20,20,30.427,2882.653,15.213,SQUID,-178.571,0,1,5000,5,50,,10.1039/D2TC03144B,thermal decomposition of organometallic precursors in presence of oleic acid (OA) and oleylamine (OL),,,,,,,,,
438,"cube, cube",fd3m,fm3m,Fe3O4/MgO/CoFe2O4,Fe3O4/MgO/CoFe2O4,29,29,29,cubic,Fe3O4,"Mg1O1, Co1Fe2O4",,,1317-61-9,"1309-48-4, 12052-28-7",,,,,,,,,,,,100,-20,20,30.34,2168.6,13.675,SQUID,-25.2,0,1,1000,1,10,,10.1039/D2TC03144B,thermal decomposition of organometallic precursors in presence of oleic acid (OA) and oleylamine (OL),,,,,,,,,
439,"cube, cube",fd3m,fm3m,Fe3O4/MgO/CoFe2O4,Fe3O4/MgO/CoFe2O4,29,29,29,cubic,Fe3O4,"Mg1O1, Co1Fe2O4",,,1317-61-9,"1309-48-4, 12052-28-7",,,,,,,,,,,,125,-20,20,30.3,1505.05,12.393,SQUID,-76.55,0,1,1000,1,10,,10.1039/D2TC03144B,thermal decomposition of organometallic precursors in presence of oleic acid (OA) and oleylamine (OL),,,,,,,,,
