Repository: ai-chem/MagnetExchangeBias

# Tests_Git_Django_PostgreSQL
My small steps in programming
Start point 18.10.2023

1. Видео о том, как работать в репозитории в PyCram(https://youtu.be/9VKKZNqzPcE?si=LDJU6aA5hWqKczHg)
2. Попытки импортировать библиотеки в Modul_test

File: preprocessing and processing/add_new_parameters/bias_param_0508_.csv (part 1 of 9)
,Unnamed: 0,area/volume,volume,area,space_group_core,space_group_shell,h_range_max_koe,Tb,TN,Tc,x,y,z,shape,temperature_k,sat_em_g,coer_oe,mr (emu/g),exc_bias_oe,exc_dir,ver_shift_emu_g,ver_s_dir,fc_field_t,sphericity,max/min,core_a,core_b,core_c,core_alpha,core_beta,core_gamma,shell_a,shell_b,shell_c,shell_alpha,shell_beta,shell_gamma,total_ions,z_ions,core_total_ions,core_magnetic_ions,shell_total_ions,shell_magnetic_ions,num_of_magn_ions,Tn-Tb/Tn,Aex,core,shell,formula
0,0,0.4054054054,1697.396888,688.1338736,186,227,50,300,378,793,7.4,7.4,7.4,1,5,51.8758,27800,29.1666,1132,0,0,1,5,1,1,3.274224009,3.274224009,3.274224009,60,60,60,5.932913866,5.932913866,5.932913866,120.4947892,120.20238,89.39747524,9,4,2,1,7,3,0.4444444444,0.2063492063,50.12292555,ZnO,Fe2CoO4,ZnO/CoFe2O4
1,1,0.4285714286,1436.753827,615.75164,225,227,50,276,293,843,7,7,7,1,5,59.734,7800,38.81,406,0,0,1,5,1,1,3.024079635,3.011828164,5.316193387,107.2949512,89.50258333,120.0378437,5.932913866,5.932913866,5.932913866,120.4947892,120.20238,89.39747524,9,4,2,1,7,3,0.4444444444,0.05802047782,53.28326133,CoO,Fe2CoO4,CoO/CoFe2O4
2,2,0.1764705882,20579.50889,3631.67804,227,0,10,150,766.8,640,17,17,17,1,300,2.29,24.8,0.0078,51.34,1,0,1,0,1,1,6.056519488,6.056519488,6.056519488,90,60,120,0,0,0,0,0,0,14,6,14,6,0,0,0.4285714286,0.8043818466,0,MnZn(FeO2)4,0,Mn0.5Zn0.5Fe2O4
3,3,0.2727272727,5575.275053,1520.52956,227,0,10,150,766.8,640,11,11,11,1,300,2.43,90.2,0.0218,108.18,1,0,1,0,1,1,6.056519488,6.056519488,6.056519488,90,60,120,0,0,0,0,0,0,14,6,14,6,0,0,0.4285714286,0.8043818466,0,MnZn(FeO2)4,0,Mn0.5Zn0.5Fe2O4
4,4,0.25,7238.22336,1809.55584,227,0,10,150,766.8,640,12,12,12,1,300,16.15,40.07,0.3498,8.92,1,0,1,0,1,1,6.056519488,6.056519488,6.056519488,90,60,120,0,0,0,0,0,0,14,6,14,6,0,0,0.4285714286,0.8043818466,0,MnZn(FeO2)4,0,Mn0.5Zn0.5Fe2O4
5,5,0.1666666667,24429.00384,4071.50064,227,0,10,150,766.8,640,18,18,18,1,300,18.75,47.13,0.6546,14.38,1,0,1,0,1,1,6.056519488,6.056519488,6.056519488,90,60,120,0,0,0,0,0,0,14,6,14,6,0,0,0.4285714286,0.8043818466,0,MnZn(FeO2)4,0,Mn0.5Zn0.5Fe2O4
6,6,0.1428571429,38792.35332,5541.76476,227,0,10,150,766.8,640,21,21,21,1,300,81.48,109.35,9.2738,2.83,1,0,1,0,1,1,6.056519488,6.056519488,6.056519488,90,60,120,0,0,0,0,0,0,14,6,14,6,0,0,0.4285714286,0.8043818466,0,MnZn(FeO2)4,0,Mn0.5Zn0.5Fe2O4
7,7,0.1111111111,82447.88796,9160.87644,62,0,60,30,740,730,27,27,27,1,5,1.3235,830,0.735,0,1,0.017,0,0,1,1,3.957177,3.957177,3.957177,90,90,90,0,0,0,0,0,0,5,2,5,2,0,0,0.4,0.9594594595,0,LaFeO3,0,LaFeO3
8,8,0.1111111111,82447.88796,9160.87644,62,0,60,30,740,730,27,27,27,1,5,1.3529,894,0.735,255,0,0.04732,0,0.5,1,1,3.957177,3.957177,3.957177,90,90,90,0,0,0,0,0,0,5,2,5,2,0,0,0.4,0.9594594595,0,LaFeO3,0,LaFeO3
9,9,0.1111111111,82447.88796,9160.87644,62,0,60,30,740,730,27,27,27,1,5,1.3529,910,0.735,296,0,0.01728,1,1,1,1,3.957177,3.957177,3.957177,90,90,90,0,0,0,0,0,0,5,2,5,2,0,0,0.4,0.9594594595,0,LaFeO3,0,LaFeO3
10,10,0.1111111111,82447.88796,9160.87644,62,0,60,30,740,730,27,27,27,1,5,1.3823,945,0.735,344,0,0.04318,1,2,1,1,3.957177,3.957177,3.957177,90,90,90,0,0,0,0,0,0,5,2,5,2,0,0,0.4,0.9594594595,0,LaFeO3,0,LaFeO3
11,11,0.1111111111,82447.88796,9160.87644,62,0,60,30,740,730,27,27,27,1,5,1.44117,1077,0.7,635,0,0.142857,1,5,1,1,3.957177,3.957177,3.957177,90,90,90,0,0,0,0,0,0,5,2,5,2,0,0,0.4,0.9594594595,0,LaFeO3,0,LaFeO3
12,12,0.08333333333,195432.0307,16286.00256,62,0,60,30,740,730,36,36,36,1,5,0.65,894,0.0588,0,1,0.3,0,0,1,1,3.957177,3.957177,3.957177,90,90,90,0,0,0,0,0,0,5,2,5,2,0,0,0.4,0.9594594595,0,LaFeO3,0,LaFeO3
13,13,0.08333333333,195432.0307,16286.00256,62,0,60,30,740,730,36,36,36,1,5,0.65,985,0.0588,229,0,0.0088,1,0.5,1,1,3.957177,3.957177,3.957177,90,90,90,0,0,0,0,0,0,5,2,5,2,0,0,0.4,0.9594594595,0,LaFeO3,0,LaFeO3
14,14,0.08333333333,195432.0307,16286.00256,62,0,60,30,740,730,36,36,36,1,5,0.65,1016,0.0588,350,0,0.0176,1,1,1,1,3.957177,3.957177,3.957177,90,90,90,0,0,0,0,0,0,5,2,5,2,0,0,0.4,0.9594594595,0,LaFeO3,0,LaFeO3
15,15,0.08333333333,195432.0307,16286.00256,62,0,60,30,740,730,36,36,36,1,5,0.66,1074,0.0588,502,0,0.023,1,2,1,1,3.957177,3.957177,3.957177,90,90,90,0,0,0,0,0,0,5,2,5,2,0,0,0.4,0.9594594595,0,LaFeO3,0,LaFeO3
16,16,0.08333333333,195432.0307,16286.00256,62,0,60,30,740,730,36,36,36,1,5,0.66,1483,0.052,2157,0,0.084,1,5,1,1,3.957177,3.957177,3.957177,90,90,90,0,0,0,0,0,0,5,2,5,2,0,0,0.4,0.9594594595,0,LaFeO3,0,LaFeO3
17,17,0.1,113097.24,11309.724,225,225,2.5,31,525,668,30,30,30,1,8,26.6,634,21.5,130,0,0,1,1,1,1,2.416394474,2.416394474,2.416394474,109.4712206,109.4712206,109.4712206,2.924839357,2.924839357,3.442262,90,90,119.9999855,3,2,1,1,2,1,0.6666666667,0.940952381,171.2914587,Ni,NiO,Ni-NiO
18,18,0.1,113097.24,11309.724,225,225,2.5,31,525,668,30,30,30,1,8,26.4,641,21.5,137,0,0,1,1,1,1,2.416394474,2.416394474,2.416394474,109.4712206,109.4712206,109.4712206,2.924839357,2.924839357,3.442262,90,90,119.9999855,3,2,1,1,2,1,0.6666666667,0.940952381,171.2914587,Ni,NiO,Ni-NiO
19,19,0.1,113097.24,11309.724,225,225,2.5,31,525,668,30,30,30,1,8,15.2,379,8.9,38,0,0,1,1,1,1,2.416394474,2.416394474,2.416394474,109.4712206,109.4712206,109.4712206,2.924839357,2.924839357,3.442262,90,90,119.9999855,3,2,1,1,2,1,0.6666666667,0.940952381,171.2914587,Ni,NiO,Ni-NiO
20,20,0.1,113097.24,11309.724,225,225,2.5,31,525,668,30,30,30,1,8,14.7,547,10.7,73,0,0,1,1,1,1,2.416394474,2.416394474,2.416394474,109.4712206,109.4712206,109.4712206,2.924839357,2.924839357,3.442262,90,90,119.9999855,3,2,1,1,2,1,0.6666666667,0.940952381,171.2914587,Ni,NiO,Ni-NiO
21,21,0.1,113097.24,11309.724,225,225,2.5,31,525,668,30,30,30,1,8,16,534,13,81,0,0,1,1,1,1,2.416394474,2.416394474,2.416394474,109.4712206,109.4712206,109.4712206,2.924839357,2.924839357,3.442262,90,90,119.9999855,3,2,1,1,2,1,0.6666666667,0.940952381,171.2914587,Ni,NiO,Ni-NiO
22,22,0.1,113097.24,11309.724,225,225,2.5,31,525,668,30,30,30,1,8,16.5,756,12.8,109,0,0,1,1,1,1,2.416394474,2.416394474,2.416394474,109.4712206,109.4712206,109.4712206,2.924839357,2.924839357,3.442262,90,90,119.9999855,3,2,1,1,2,1,0.6666666667,0.940952381,171.2914587,Ni,NiO,Ni-NiO
23,23,1.224744871,203.646753,249.4153163,227,0,20,573,673,673,12,12,12,5,300,12.75,8.45,0.14,0,1,0,1,0,0.6711392913,1,6.531873185,5.61447212,5.614471637,144.918277,131.4213705,59.63944147,0,0,0,0,0,0,7,2,7,2,0,0,0.2857142857,0.1485884101,0,Mg(FeO2)2,0,MgFe2O4
24,24,0.9185586535,482.7182293,443.4050067,227,0,20,573,673,673,16,16,16,5,300,18.61,9.88,0.34,0,1,0,1,0,0.6711392913,1,6.531873185,5.61447212,5.614471637,144.918277,131.4213705,59.63944147,0,0,0,0,0,0,7,2,7,2,0,0,0.2857142857,0.1485884101,0,Mg(FeO2)2,0,MgFe2O4
25,25,0.28125,36864,10368,227,0,20,573,673,673,24,24,24,2,300,24.52,22.34,1.24,0,1,0,1,0,0.5166432673,1,6.531873185,5.61447212,5.614471637,144.918277,131.4213705,59.63944147,0,0,0,0,0,0,7,2,7,2,0,0,0.2857142857,0.1485884101,0,Mg(FeO2)2,0,MgFe2O4
26,26,0.2045454545,95832,19602,227,0,20,573,673,673,33,33,33,2,300,29.42,59.66,3.81,0,1,0,1,0,0.5166432673,1,6.531873185,5.61447212,5.614471637,144.918277,131.4213705,59.63944147,0,0,0,0,0,0,7,2,7,2,0,0,0.2857142857,0.1485884101,0,Mg(FeO2)2,0,MgFe2O4
27,27,0.1694915254,23227.79805,3936.914924,227,0,15,230,890,600,17.7,17.7,17.7,1,300,75,1400,32,0,1,0,1,0.5,1,1,5.932913866,5.932913866,5.932913866,120.4947892,120.20238,89.39747524,0,0,0,0,0,0,7,3,7,3,0,0,0.4285714286,0.7415730337,0,Fe2CoO4,0,CoFe2O4
28,28,0.1470588235,35561.39137,5229.616378,161,0,15,35,643,1098,20.4,20.4,20.4,1,300,0.12,1013.1136,0.03,0,1,0,1,0.5,1,1,8.464880463,5.388093916,5.321518785,122.2098958,142.6878026,47.91917824,0,0,0,0,0,0,5,1,5,1,0,0,0.2,0.9455676516,0,FeBiO3,0,BiFeO3
29,29,0.1234567901,60104.51032,7420.309916,227,161,60,103,643,793,24.3,24.3,24.3,1,350,74.595,902.2495,31.042,112.781,1,0,1,10,1,1,5.932913866,5.932913866,5.932913866,120.4947892,120.20238,89.39747524,8.464880463,5.388093916,5.321518785,122.2098958,142.6878026,47.91917824,12,4,7,3,5,1,0.3333333333,0.8398133748,35.13044293,Fe2CoO4,FeBiO3,CoFe2O4@BiFeO3
30,30,0.1234567901,60104.51032,7420.309916,227,161,60,103,643,793,24.3,24.3,24.3,1,300,79.167,1316.317,39.222,226.736,1,0,1,10,1,1,5.932913866,5.932913866,5.932913866,120.4947892,120.20238,89.39747524,8.464880463,5.388093916,5.321518785,122.2098958,142.6878026,47.91917824,12,4,7,3,5,1,0.3333333333,0.8398133748,35.13044293,Fe2CoO4,FeBiO3,CoFe2O4@BiFeO3
31,31,0.09118541033,149168.0925,13601.95373,227,161,60,103,643,793,32.9,32.9,32.9,1,250,83.259,1616.53,41.629,170,1,0,1,10,1,1,5.932913866,5.932913866,5.932913866,120.4947892,120.20238,89.39747524,8.464880463,5.388093916,5.321518785,122.2098958,142.6878026,47.91917824,12,4,7,3,5,1,0.3333333333,0.8398133748,35.13044293,Fe2CoO4,FeBiO3,CoFe2O4@BiFeO3
32,32,0.1234567901,60104.51032,7420.309916,227,161,60,103,643,793,24.3,24.3,24.3,1,200,85.9,2594.2375,56,169.131,1,0,1,10,1,1,5.932913866,5.932913866,5.932913866,120.4947892,120.20238,89.39747524,8.464880463,5.388093916,5.321518785,122.2098958,142.6878026,47.91917824,12,4,7,3,5,1,0.3333333333,0.8398133748,35.13044293,Fe2CoO4,FeBiO3,CoFe2O4@BiFeO3
33,33,0.1234567901,60104.51032,7420.309916,227,161,60,103,643,720,24.3,24.3,24.3,1,100,87,6052.7,67.858,112.78,1,0,1,10,1,1,5.932913866,5.932913866,5.932913866,120.4947892,120.20238,89.39747524,8.464880463,5.388093916,5.321518785,122.2098958,142.6878026,47.91917824,12,4,7,3,5,1,0.3333333333,0.8398133748,31.89649295,Fe2CoO4,FeBiO3,CoFe2O4@BiFeO3
34,34,0.09118541033,149168.0925,13601.95373,227,161,60,103,643,720,32.9,32.9,32.9,1,50,87.5,7932.631,71.226,56.18,1,0,1,10,1,1,5.932913866,5.932913866,5.932913866,120.4947892,120.20238,89.39747524,8.464880463,5.388093916,5.321518785,122.2098958,142.6878026,47.91917824,12,4,7,3,5,1,0.3333333333,0.8398133748,31.89649295,Fe2CoO4,FeBiO3,CoFe2O4@BiFeO3
35,35,0.1234567901,60104.51032,7420.309916,227,161,60,103,643,720,24.3,24.3,24.3,1,150,87.349,4116.89,63.046,90,1,0,1,10,1,1,5.932913866,5.932913866,5.932913866,120.4947892,120.20238,89.39747524,8.464880463,5.388093916,5.321518785,122.2098958,142.6878026,47.91917824,12,4,7,3,5,1,0.3333333333,0.8398133748,31.89649295,Fe2CoO4,FeBiO3,CoFe2O4@BiFeO3
36,36,0.09118541033,149168.0925,13601.95373,227,161,60,103,643,720,32.9,32.9,32.9,1,5,87.83,8966,73.151,50,1,0,1,10,1,1,5.932913866,5.932913866,5.932913866,120.4947892,120.20238,89.39747524,8.464880463,5.388093916,5.321518785,122.2098958,142.6878026,47.91917824,12,4,7,3,5,1,0.3333333333,0.8398133748,31.89649295,Fe2CoO4,FeBiO3,CoFe2O4@BiFeO3
37,37,0.1,113097.24,11309.724,194,225,6,195,293,1661,30,30,30,1,5,22.472,538.42,5.9066,142.78,0,0,1,0.5,1,1,2.489759746,2.489759746,2.489759746,60,60,60,3.024079635,3.011828164,5.316193387,107.2949512,89.50258333,120.0378437,3,2,1,1,2,1,0.6666666667,0.3344709898,411.9435168,Co,CoO,Co/CoO
38,38,0.1,113097.24,11309.724,194,225,6,195,293,1661,30,30,30,1,5,22.472,434,5.9066,137.21,0,0,1,0.5,1,1,2.489759746,2.489759746,2.489759746,60,60,60,3.024079635,3.011828164,5.316193387,107.2949512,89.50258333,120.0378437,3,2,1,1,2,1,0.6666666667,0.3344709898,411.9435168,Co,CoO,Co/CoO
39,39,0.1,113097.24,11309.724,194,225,6,195,293,1661,30,30,30,1,5,31.472,280,6.2542,71,0,0,1,0.5,1,1,2.489759746,2.489759746,2.489759746,60,60,60,3.024079635,3.011828164,5.316193387,107.2949512,89.50258333,120.0378437,3,2,1,1,2,1,0.6666666667,0.3344709898,411.9435168,Co,CoO,Co/CoO
40,40,0.1,113097.24,11309.724,194,225,6,195,293,1661,30,30,30,1,5,19.872,532.96,4.4662,346.379,0,0,1,0.5,1,1,2.489759746,2.489759746,2.489759746,60,60,60,3.024079635,3.011828164,5.316193387,107.2949512,89.50258333,120.0378437,3,2,1,1,2,1,0.6666666667,0.3344709898,411.9435168,Co,CoO,Co/CoO
41,41,0.12,65449.79167,7853.975,221,0,0.1,27,370,370,25,25,25,1,2,9.56001747,1661.3845,0.059892,952.57,0,0,1,1,1,1,3.018914,3.018914,3.018914,90,90,90,0,0,0,0,0,0,2,1,2,1,0,0,0.5,0.927027027,0,FeRh,0,FeRh
42,42,0.12,65449.79167,7853.975,221,0,0.1,27,353,370,25,25,25,1,2,18.248,1322.79,0.059892,629.898,0,0,1,1,1,1,3.018914,3.018914,3.018914,90,90,90,0,0,0,0,0,0,2,1,2,1,0,0,0.5,0.9235127479,0,FeRh,0,FeRh
43,43,0.12,65449.79167,7853.975,221,0,0.1,27,353,370,25,25,25,1,2,18.248,1070.862,0.059892,519.698,0,0,1,1,1,1,3.018914,3.018914,3.018914,90,90,90,0,0,0,0,0,0,2,1,2,1,0,0,0.5,0.9235127479,0,FeRh,0,FeRh
44,44,0.12,65449.79167,7853.975,221,0,0.1,27,353,370,25,25,25,1,2,18.248,881.8975,0.059892,472.1585,0,0,1,1,1,1,3.018914,3.018914,3.018914,90,90,90,0,0,0,0,0,0,2,1,2,1,0,0,0.5,0.9235127479,0,FeRh,0,FeRh
45,45,0.015,33510293.33,502654.4,221,0,0.1,27,353,370,200,200,200,1,2,16.358,806.3,8.35808,278.3,0,0,1,5,1,1,3.018914,3.018914,3.018914,90,90,90,0,0,0,0,0,0,2,1,2,1,0,0,0.5,0.9235127479,0,FeRh,0,FeRh
46,46,0.015,33510293.33,502654.4,221,0,0.1,27,353,370,200,200,200,1,2,16.358,697.695,8.35808,185.144,0,0,1,5,1,1,3.018914,3.018914,3.018914,90,90,90,0,0,0,0,0,0,2,1,2,1,0,0,0.5,0.9235127479,0,FeRh,0,FeRh
47,47,0.015,33510293.33,502654.4,221,0,0.1,27,353,370,200,200,200,1,2,16.358,636.065,8.35808,108.065,0,0,1,5,1,1,3.018914,3.018914,3.018914,90,90,90,0,0,0,0,0,0,2,1,2,1,0,0,0.5,0.9235127479,0,FeRh,0,FeRh
48,48,0.015,33510293.33,502654.4,221,0,0.1,27,353,370,200,200,200,1,2,16.358,604.83,8.35808,76.83,0,0,1,5,1,1,3.018914,3.018914,3.018914,90,90,90,0,0,0,0,0,0,2,1,2,1,0,0,0.5,0.9235127479,0,FeRh,0,FeRh
49,49,0.3,15707950,4712385,87,0,80,92,42,140,1000,20,0,6,5,6.9,145,0.022,440,0,0.07,1,1,0.0643659771,50,2.920997,2.920997,3.705286,90,90,90,0,0,0,0,0,0,3,1,3,1,0,0,0.3333333333,-1.19047619,0,MnO2,0,MnO2
50,50,0.04615384615,1150345.538,53092.871,225,227,4,45,314.4,858,65,65,65,1,5,60,1186,16.22,551.72,0,0.848,1,5,1,1,2.941951704,2.941951704,2.941951704,60,60,60,3.058813,5.142692,5.225572969,74.87633512,90,90,8,4,1,1,7,3,0.5,0.856870229,105.1878621,Ag,Fe3O4,Ag/Fe3O4
51,51,0.04615384615,1150345.538,53092.871,225,227,4,45,436,858,65,65,65,1,5,60,1186,16.22,551.72,0,0,1,1,1,1,2.941951704,2.941951704,2.941951704,60,60,60,3.058813,5.142692,5.225572969,74.87633512,90,90,8,4,1,1,7,3,0.5,0.8967889908,105.1878621,Ag,Fe3O4,Ag/Fe3O4
52,52,0.2575107296,6623.171771,1705.537795,229,212,4,110,948,1043,11.65,11.65,11.65,1,5,384.57,2095.77,247.96,96.767,0,111.36,1,5,1,1,2.459206015,2.459351531,2.459570029,109.469122,109.4670629,109.4595825,3.788512,3.788512,3.788512,90,90,90,6,3,1,1,5,2,0.5,0.8839662447,137.6529888,Fe,Fe2O3,Fe/Fe2O3
53,53,0.2575107296,6623.171771,1705.537795,229,212,4,110,948,1043,11.65,11.65,11.65,1,5,326.6,1812,155.91,1812,0,157.4,1,5,1,1,2.459206015,2.459351531,2.459570029,109.469122,109.4670629,109.4595825,3.788512,3.788512,3.788512,90,90,90,6,3,1,1,5,2,0.5,0.8839662447,137.6529888,Fe,Fe2O3,Fe/Fe2O3
54,54,0.2575107296,6623.171771,1705.537795,229,212,4,110,948,1043,11.65,11.65,11.65,1,5,326.6,7238,117.337,7238,0,117,1,5,1,1,2.459206015,2.459351531,2.459570029,109.469122,109.4670629,109.4595825,3.788512,3.788512,3.788512,90,90,90,6,3,1,1,5,2,0.5,0.8839662447,137.6529888,Fe,Fe2O3,Fe/Fe2O3
55,55,0.15625,29647.76288,4632.46295,225,227,30,266,200,858,19.2,17.3,15.4,1,300,35,652.1534,5.14,93.2306,0,0,1,0,1,1.246753247,5.512634482,5.512634482,5.512634482,96.20340084,96.20340084,141.6175122,3.058813,5.142692,5.225572969,74.87633512,90,90,9,4,2,1,7,3,0.4444444444,-0.33,105.1878621,FeO,Fe3O4,FeO-Fe3O4
56,56,0.15625,29647.76288,4632.46295,225,227,30,266,200,858,19.2,17.3,15.4,1,300,41,652.1534,8.954,82.0306,0,0,1,0,1,1.246753247,5.512634482,5.512634482,5.512634482,96.20340084,96.20340084,141.6175122,3.058813,5.142692,5.225572969,74.87633512,90,90,9,4,2,1,7,3,0.4444444444,-0.33,105.1878621,FeO,Fe3O4,FeO-Fe3O4
57,57,0.15625,29647.76288,4632.46295,225,227,30,266,200,858,19.2,17.3,15.4,1,300,53,652.1534,10.8,82.0306,0,0,1,0,1,1.246753247,5.512634482,5.512634482,5.512634482,96.20340084,96.20340084,141.6175122,3.058813,5.142692,5.225572969,74.87633512,90,90,9,4,2,1,7,3,0.4444444444,-0.33,105.1878621,FeO,Fe3O4,FeO-Fe3O4
58,58,0.15625,29647.76288,4632.46295,225,227,30,266,200,858,19.2,17.3,15.4,1,210,37.7,13,0.285,0,1,0,1,0,1,1.246753247,5.512634482,5.512634482,5.512634482,96.20340084,96.20340084,141.6175122,3.058813,5.142692,5.225572969,74.87633512,90,90,9,4,2,1,7,3,0.4444444444,-0.33,105.1878621,FeO,Fe3O4,FeO-Fe3O4
59,59,0.15625,29647.76288,4632.46295,225,227,30,266,200,858,19.2,17.3,15.4,1,210,37.7,13,0.294,2.5,0,0,1,5,1,1.246753247,5.512634482,5.512634482,5.512634482,96.20340084,96.20340084,141.6175122,3.058813,5.142692,5.225572969,74.87633512,90,90,9,4,2,1,7,3,0.4444444444,-0.33,105.1878621,FeO,Fe3O4,FeO-Fe3O4
60,60,0.15625,29647.76288,4632.46295,225,227,30,266,200,858,19.2,17.3,15.4,1,120,37,521,3.095,0,1,0,1,0,1,1.246753247,5.512634482,5.512634482,5.512634482,96.20340084,96.20340084,141.6175122,3.058813,5.142692,5.225572969,74.87633512,90,90,9,4,2,1,7,3,0.4444444444,-0.33,105.1878621,FeO,Fe3O4,FeO-Fe3O4
61,61,0.15625,29647.76288,4632.46295,225,227,30,266,200,858,19.2,17.3,15.4,1,120,37,560,2.8,719,0,3.99,1,5,1,1.246753247,5.512634482,5.512634482,5.512634482,96.20340084,96.20340084,141.6175122,3.058813,5.142692,5.225572969,74.87633512,90,90,9,4,2,1,7,3,0.4444444444,-0.33,105.1878621,FeO,Fe3O4,FeO-Fe3O4
62,62,0.15625,29647.76288,4632.46295,225,227,30,266,200,858,19.2,17.3,15.4,1,2,32.9,2202,5.149,0,1,0,1,0,1,1.246753247,5.512634482,5.512634482,5.512634482,96.20340084,96.20340084,141.6175122,3.058813,5.142692,5.225572969,74.87633512,90,90,9,4,2,1,7,3,0.4444444444,-0.33,105.1878621,FeO,Fe3O4,FeO-Fe3O4
63,63,0.15625,29647.76288,4632.46295,225,227,30,266,200,858,19.2,17.3,15.4,1,2,33.6,3195.5,8.3485,2878.5,0,8.398,1,5,1,1.246753247,5.512634482,5.512634482,5.512634482,96.20340084,96.20340084,141.6175122,3.058813,5.142692,5.225572969,74.87633512,90,90,9,4,2,1,7,3,0.4444444444,-0.33,105.1878621,FeO,Fe3O4,FeO-Fe3O4
64,64,0.15625,29647.76288,4632.46295,225,227,30,266,200,858,19.2,17.3,25.16,1,2,54.8,628.5,13.33,0,1,0,1,0,1,1.45433526,5.512634482,5.512634482,5.512634482,96.20340084,96.20340084,141.6175122,3.058813,5.142692,5.225572969,74.87633512,90,90,9,4,2,1,7,3,0.4444444444,-0.33,105.1878621,FeO,Fe3O4,FeO-Fe3O4
65,65,0.15625,29647.76288,4632.46295,225,227,30,266,200,858,19.2,17.3,30.28,1,2,54.8,767,22.313,329,0,9.188,1,5,1,1.750289017,5.512634482,5.512634482,5.512634482,96.20340084,96.20340084,141.6175122,3.058813,5.142692,5.225572969,74.87633512,90,90,9,4,2,1,7,3,0.4444444444,-0.33,105.1878621,FeO,Fe3O4,FeO-Fe3O4
66,66,0.546946217,10195.6056,5576.447914,225,0,15,5,523,720,34.4,10.97,6.124,6,300,0.18,87.02,2.65,0,1,0,1,0,0.4077573761,5.617243632,2.924839357,2.924839357,3.442262,90,90,119.9999855,0,0,0,0,0,0,2,1,2,1,0,0,0.5,0.9904397706,0,NiO,0,NiO
67,67,0.09090909091,150532.4264,13684.76604,227,0,15,118,858,858,33,33,33,1,300,70.264,22.41,1.65,0,1,0,1,0,1,1,3.058813,5.142692,5.225572969,74.87633512,90,90,0,0,0,0,0,0,7,3,7,3,0,0,0.4285714286,0.8624708625,0,Fe3O4,0,Fe3O4
68,68,0.05767012687,589656.7658,34005.5805,225,227,15,289,796,858,52.02,52.02,52.02,1,300,31.33,37.09,1.35,0,1,0,1,0,1,1,3.058813,5.142692,5.225572969,74.87633512,90,90,2.924839357,2.924839357,3.442262,90,90,119.9999855,9,4,7,3,2,1,0.4444444444,0.6369346734,110.0060416,Fe3O4,NiO,Fe3O4-NiO
69,69,0.09448818898,134066.2406,12667.67628,227,225,15,120.2,375,860,31.75,31.75,31.75,1,300,40.03,100.29,2.16,0,1,0,1,0,1,1,2.924839357,2.924839357,3.442262,90,90,119.9999855,3.058813,5.142692,5.225572969,74.87633512,90,90,9,4,2,1,7,3,0.4444444444,0.6794666667,105.4330552,NiO,Fe3O4,NiO-Fe3O4
70,70,0.05767012687,589656.7658,34005.5805,225,227,15,289,796,858,52.02,52.02,52.02,1,60,33,95.69,8.6,329.43,0,8.6,1,2.414,1,1,3.058813,5.142692,5.225572969,74.87633512,90,90,2.924839357,2.924839357,3.442262,90,90,119.9999855,9,4,7,3,2,1,0.4444444444,0.6369346734,110.0060416,Fe3O4,NiO,Fe3O4-NiO
71,71,0.09448818898,134066.2406,12667.67628,227,225,15,118.6,375,860,31.75,31.75,31.75,1,60,44.89,145.18,8.16,145.18,1,8.16,0,1.214,1,1,2.924839357,2.924839357,3.442262,90,90,119.9999855,3.058813,5.142692,5.225572969,74.87633512,90,90,9,4,2,1,7,3,0.4444444444,0.6837333333,105.4330552,NiO,Fe3O4,NiO-Fe3O4
72,72,0.1578947368,28730.88775,4536.45596,55,161,50,60,643,778,19,19,19,1,2,1.4325,1300,0.052,1600,0,0.053,1,5,1,1,6.100145,8.071366,8.657044,90,90,90,8.464880463,5.388093916,5.321518785,122.2098958,142.6878026,47.91917824,20,5,15,4,5,1,0.25,0.9066874028,27.57274613,Fe4Bi2O9,FeBiO3,Bi2Fe4O9-BiFeO3
73,73,0.2307692308,9202.764307,2123.71484,161,55,50,60,590,788.6,13,13,13,1,2,12.4228,1225,0.046,1825,1,0.054,1,5,1,1,8.464880463,5.388093916,5.321518785,122.2098958,142.6878026,47.91917824,6.100145,8.071366,8.657044,90,90,90,20,5,5,1,15,4,0.25,0.8983050847,38.78268467,FeBiO3,Fe4Bi2O9,BiFeO3/Bi2Fe4O9
74,74,0.1578947368,28730.88775,4536.45596,161,55,50,60,590,837.4,19,19,19,1,2,19.42686,900,0.0365,1500,0,0.058,1,5,1,1,8.464880463,5.388093916,5.321518785,122.2098958,142.6878026,47.91917824,6.100145,8.071366,8.657044,90,90,90,20,5,5,1,15,4,0.25,0.8983050847,41.18262763,FeBiO3,Fe4Bi2O9,BiFeO3/Bi2Fe4O9
75,75,0.2307692308,9202.764307,2123.71484,161,55,50,60,590,712.6,13,13,13,1,2,3.0868,750,0.049,1650,1,0.061,1,5,1,1,8.464880463,5.388093916,5.321518785,122.2098958,142.6878026,47.91917824,6.100145,8.071366,8.657044,90,90,90,20,5,5,1,15,4,0.25,0.8983050847,35.0450686,FeBiO3,Fe4Bi2O9,BiFeO3/Bi2Fe4O9
76,76,0.2325581395,8992.022261,2091.167968,136,213,40,217.5,948,577,12.9,12.9,12.9,1,2,52,449.38,17.6,9.41,1,0,1,0,1,1,5.168554879,5.168554879,5.16855498,33.70824839,33.70824839,33.708246,3.788512,3.788512,3.788512,90,90,90,8,3,3,1,5,2,0.375,0.7705696203,76.15126994,TiO2,Fe2O3,TiO2/Fe2O3
77,77,0.2325581395,8992.022261,2091.167968,136,213,40,217.5,948,577,12.9,12.9,12.9,1,2,51.385,477.614,22.13,84.7,0,3.77,1,1,1,1,5.168554879,5.168554879,5.16855498,33.70824839,33.70824839,33.708246,3.788512,3.788512,3.788512,90,90,90,8,3,3,1,5,2,0.375,0.7705696203,76.15126994,TiO2,Fe2O3,TiO2/Fe2O3
78,78,0.2325581395,8992.022261,2091.167968,136,213,60,187.5,948,577,12.9,12.9,12.9,1,2,52.18,471.34,21.98,71.36,0,3.3,1,2,1,1,5.168554879,5.168554879,5.16855498,33.70824839,33.70824839,33.708246,3.788512,3.788512,3.788512,90,90,90,8,3,3,1,5,2,0.375,0.8022151899,76.15126994,TiO2,Fe2O3,TiO2/Fe2O3
79,79,0.2325581395,8992.022261,2091.167968,136,213,60,202,948,577,12.9,12.9,12.9,1,2,48.75,453.4,21.963,64.764,0,2.8,1,4,1,1,5.168554879,5.168554879,5.16855498,33.70824839,33.70824839,33.708246,3.788512,3.788512,3.788512,90,90,90,8,3,3,1,5,2,0.375,0.7869198312,76.15126994,TiO2,Fe2O3,TiO2/Fe2O3
80,80,0.2325581395,8992.022261,2091.167968,136,213,40,217.5,948,577,12.9,12.9,12.9,1,10,50.3,415,17.09,5,1,0,1,0,1,1,5.168554879,5.168554879,5.16855498,33.70824839,33.70824839,33.708246,3.788512,3.788512,3.788512,90,90,90,8,3,3,1,5,2,0.375,0.7705696203,76.15126994,TiO2,Fe2O3,TiO2/Fe2O3
81,81,0.2325581395,8992.022261,2091.167968,136,213,40,217.5,948,577,12.9,12.9,12.9,1,10,50.275,429,19.818,49.725,0,2.546,1,1,1,1,5.168554879,5.168554879,5.16855498,33.70824839,33.70824839,33.708246,3.788512,3.788512,3.788512,90,90,90,8,3,3,1,5,2,0.375,0.7705696203,76.15126994,TiO2,Fe2O3,TiO2/Fe2O3
82,82,0.2325581395,8992.022261,2091.167968,136,213,60,187.5,948,577,12.9,12.9,12.9,1,10,48.91,421.24,19.4,41.96,0,2.4,1,3,1,1,5.168554879,5.168554879,5.16855498,33.70824839,33.70824839,33.708246,3.788512,3.788512,3.788512,90,90,90,8,3,3,1,5,2,0.375,0.8022151899,76.15126994,TiO2,Fe2O3,TiO2/Fe2O3
83,83,0.2325581395,8992.022261,2091.167968,136,213,40,217.5,948,577,12.9,12.9,12.9,1,100,51,55.122,3.195,2.42,1,0,1,0,1,1,5.168554879,5.168554879,5.16855498,33.70824839,33.70824839,33.708246,3.788512,3.788512,3.788512,90,90,90,8,3,3,1,5,2,0.375,0.7705696203,76.15126994,TiO2,Fe2O3,TiO2/Fe2O3
84,84,0.2325581395,8992.022261,2091.167968,136,213,40,217.5,948,577,12.9,12.9,12.9,1,100,48.85,53.78,3.345,2.42,1,0.1,0,1,1,1,5.168554879,5.168554879,5.16855498,33.70824839,33.70824839,33.708246,3.788512,3.788512,3.788512,90,90,90,8,3,3,1,5,2,0.375,0.7705696203,76.15126994,TiO2,Fe2O3,TiO2/Fe2O3
85,85,0.2325581395,8992.022261,2091.167968,136,213,60,187.5,948,577,12.9,12.9,12.9,1,100,50.6,53,3.375,2.42,1,0.66,0,2,1,1,5.168554879,5.168554879,5.16855498,33.70824839,33.70824839,33.708246,3.788512,3.788512,3.788512,90,90,90,8,3,3,1,5,2,0.375,0.8022151899,76.15126994,TiO2,Fe2O3,TiO2/Fe2O3
86,86,0.2325581395,8992.022261,2091.167968,136,213,40,217.5,948,577,12.9,12.9,12.9,1,300,52.5,20.115,1.442,1.355,1,0,1,0,1,1,5.168554879,5.168554879,5.16855498,33.70824839,33.70824839,33.708246,3.788512,3.788512,3.788512,90,90,90,8,3,3,1,5,2,0.375,0.7705696203,76.15126994,TiO2,Fe2O3,TiO2/Fe2O3
87,87,0.2325581395,8992.022261,2091.167968,136,213,40,217.5,948,577,12.9,12.9,12.9,1,300,46.11,19.88,1.438,0.6585,0,0.139,0,1,1,1,5.168554879,5.168554879,5.16855498,33.70824839,33.70824839,33.708246,3.788512,3.788512,3.788512,90,90,90,8,3,3,1,5,2,0.375,0.7705696203,76.15126994,TiO2,Fe2O3,TiO2/Fe2O3
88,88,0.2325581395,8992.022261,2091.167968,136,213,60,187.5,948,577,12.9,12.9,12.9,1,300,45.78,20.814,1.5775,0.659,0,0.0695,0,2,1,1,5.168554879,5.168554879,5.16855498,33.70824839,33.70824839,33.708246,3.788512,3.788512,3.788512,90,90,90,8,3,3,1,5,2,0.375,0.8022151899,76.15126994,TiO2,Fe2O3,TiO2/Fe2O3
89,89,0.2,14137.155,2827.431,227,0,20,118,858,858,15,15,15,1,5,57,624.1,33.04,15,0,3.8,1,3,1,1,3.058813,5.142692,5.225572969,74.87633512,90,90,0,0,0,0,0,0,7,3,7,3,0,0,0.4285714286,0.8624708625,0,Fe3O4,0,Fe3O4
90,90,0.1785714286,19861.6849,3546.729446,227,0,20,200,771.2,793,16.8,16.8,16.8,1,5,55,8336,43.5,52,0,2.15,1,3,1,1,,,,,,,0,0,0,0,0,0,35,15,35,15,0,0,0.4285714286,0.7406639004,0,Fe13(CoO10)2,0,Co0.4Fe2.6O4
91,91,0.1612903226,26954.23901,4347.457906,227,0,20,200,784.4,793,18.6,18.6,18.6,1,5,51,10760,36.47,70,0,0,1,3,1,1,,,,,,,0,0,0,0,0,0,70,30,70,30,0,0,0.4285714286,0.7450280469,0,Fe23Co7O40,0,Co0.7Fe2.3O4
92,92,0.15,33510.29333,5026.544,227,0,20,398,890,789,20,20,20,1,5,45,14563,32.22,20,0,2.48,1,3,1,1,5.932913866,5.932913866,5.932913866,120.4947892,120.20238,89.39747524,0,0,0,0,0,0,7,3,7,3,0,0,0.4285714286,0.5528089888,0,Fe2CoO4,0,CoFe2O4
93,93,0.1666666667,24429.00384,4071.50064,161,0,50,35,643,683,18,18,18,1,10,1.259,1219.58,0.0485,1219.58,0,0.0485,1,6.5,1,1,8.464880463,5.388093916,5.321518785,122.2098958,142.6878026,47.91917824,0,0,0,0,0,0,5,1,5,1,0,0,0.2,0.9455676516,0,FeBiO3,0,BiFeO3
94,94,0.1666666667,24429.00384,4071.50064,161,0,50,35,643,683,18,18,18,1,130,0.8455,429.82,0.0105,1182,0,0.031,1,6.5,1,1,8.464880463,5.388093916,5.321518785,122.2098958,142.6878026,47.91917824,0,0,0,0,0,0,5,1,5,1,0,0,0.2,0.9455676516,0,FeBiO3,0,BiFeO3
95,95,0.1666666667,24429.00384,4071.50064,161,0,50,35,643,683,18,18,18,1,300,0.646,1500,0.025,342.15,1,0.006,1,6.5,1,1,8.464880463,5.388093916,5.321518785,122.2098958,142.6878026,47.91917824,0,0,0,0,0,0,5,1,5,1,0,0,0.2,0.9455676516,0,FeBiO3,0,BiFeO3
96,96,0.1666666667,24429.00384,4071.50064,161,0,50,35,643,683,18,18,18,1,10,1.24,1361.93,0.057,0,1,0,1,0,1,1,8.464880463,5.388093916,5.321518785,122.2098958,142.6878026,47.91917824,0,0,0,0,0,0,5,1,5,1,0,0,0.2,0.9455676516,0,FeBiO3,0,BiFeO3
97,97,0.1666666667,24429.00384,4071.50064,161,0,50,35,643,683,18,18,18,1,130,0.84,901.82,0.025,0,1,0,1,0,1,1,8.464880463,5.388093916,5.321518785,122.2098958,142.6878026,47.91917824,0,0,0,0,0,0,5,1,5,1,0,0,0.2,0.9455676516,0,FeBiO3,0,BiFeO3
98,98,0.1666666667,24429.00384,4071.50064,161,0,50,35,643,683,18,18,18,1,300,0.672,2309.79,0.039,0,1,0,1,0,1,1,8.464880463,5.388093916,5.321518785,122.2098958,142.6878026,47.91917824,0,0,0,0,0,0,5,1,5,1,0,0,0.2,0.9455676516,0,FeBiO3,0,BiFeO3
99,99,0.1333333333,91125,12150,229,0,30,300,744.4,800,45,45,45,3,10,63,3999.6,34.3,0.1,0,0,1,1.4,0.805995977,1,,,,,,,0,0,0,0,0,0,10,10,10,10,0,0,1,0.5969908651,0,Fe7Co3,0,Fe0.7Co0.3
100,100,0.125,110592,13824,229,0,30,300,644,800,48,48,48,3,150,59.95,1299.65,28,399.95,1,0,1,1.4,0.805995977,1,,,,,,,0,0,0,0,0,0,10,10,10,10,0,0,1,0.5341614907,0,Fe7Co3,0,Fe0.7Co0.3
101,101,0.1176470588,132651,15606,229,0,30,300,763.8,800,51,51,51,3,300,55.4,849.7,22.25,49.9,1,0,1,1.2,0.805995977,1,,,,,,,0,0,0,0,0,0,10,10,10,10,0,0,1,0.6072270228,0,Fe7Co3,0,Fe0.7Co0.3
102,102,0.1333333333,91125,12150,229,0,30,300,787.4,800,45,45,45,3,10,97.3,2899.7,39.33,0,1,0.656,1,2,0.805995977,1,2.843446,2.843446,2.843446,90,90,90,0,0,0,0,0,0,2,2,2,2,0,0,1,0.618999238,0,FeCo,0,Fe0.5Co0.5
103,103,0.125,110592,13824,229,0,30,300,763.8,800,48,48,48,3,150,97.45,1499,32,0,1,1.744,1,2.2,0.805995977,1,2.843446,2.843446,2.843446,90,90,90,0,0,0,0,0,0,2,2,2,2,0,0,1,0.6072270228,0,FeCo,0,Fe0.5Co0.5
104,104,0.1176470588,132651,15606,229,0,30,300,782.2,800,51,51,51,3,300,90.95,799.65,21,0.05,1,0.43,1,2,0.805995977,1,2.843446,2.843446,2.843446,90,90,90,0,0,0,0,0,0,2,2,2,2,0,0,1,0.6164663769,0,FeCo,0,Fe0.5Co0.5
105,105,0.1333333333,91125,12150,229,0,30,300,780.6,800,45,45,45,3,10,18.3,3999.65,21.6,0.05,1,0,1,1.4,0.805995977,1,,,,,,,0,0,0,0,0,0,10,10,10,10,0,0,1,0.615680246,0,Fe3Co7,0,Fe0.3Co0.7
106,106,0.125,110592,13824,229,0,30,300,644,800,48,48,48,3,150,13,2299.75,18,99.95,1,0,1,1.4,0.805995977,1,,,,,,,0,0,0,0,0,0,10,10,10,10,0,0,1,0.5341614907,0,Fe3Co7,0,Fe0.3Co0.7
107,107,0.1176470588,132651,15606,229,0,30,300,838.2,800,51,51,51,3,300,10.85,1099.75,11.7,0.05,0,0,1,1.2,0.805995977,1,,,,,,,0,0,0,0,0,0,10,10,10,10,0,0,1,0.6420901933,0,Fe3Co7,0,Fe0.3Co0.7
108,108,0.3,8000,2400,225,227,60,390,198,860,20,20,20,3,5,24.75,1804.3,7.735,1804,0,7.735,1,7,0.805995977,1,5.512634482,5.512634482,5.512634482,96.20340084,96.20340084,141.6175122,3.058813,5.142692,5.225572969,74.87633512,90,90,9,4,2,1,7,3,0.4444444444,-0.9696969697,105.4330552,FeO,Fe3O4,FeO-Fe3O4
109,109,0.1875,17157.27019,3216.98816,225,227,60,330,198,860,16,16,16,1,5,25.45,1620.97,10.5,781.28,0,3.74,1,7,1,1,5.512634482,5.512634482,5.512634482,96.20340084,96.20340084,141.6175122,3.058813,5.142692,5.225572969,74.87633512,90,90,9,4,2,1,7,3,0.4444444444,-0.6666666667,105.4330552,FeO,Fe3O4,FeO-Fe3O4
110,110,0.24,15625,3750,225,227,60,266,200,860,25,25,25,7,5,19.21,2044.82,7.1,1022,0,3.717,1,7,0.805995977,1,5.512634482,5.512634482,5.512634482,96.20340084,96.20340084,141.6175122,3.058813,5.142692,5.225572969,74.87633512,90,90,9,4,2,1,7,3,0.4444444444,-0.33,105.4330552,FeO,Fe3O4,FeO-Fe3O4
111,111,0.4821428571,7317.333333,3528,225,227,50,266,200,860,14,14,14,2,20,20,681.83,10,471,0,0,1,0.1,0.5166432673,1,5.512634482,5.512634482,5.512634482,96.20340084,96.20340084,141.6175122,3.058813,5.142692,5.225572969,74.87633512,90,90,9,4,2,1,7,3,0.4444444444,-0.33,105.4330552,FeO,Fe3O4,FeO-Fe3O4
112,112,0.1875,32768,6144,225,227,20,266,200,860,32,32,32,3,2,54.36,2762,6.795,2762,0,3.125,1,1,0.805995977,1,5.512634482,5.512634482,5.512634482,96.20340084,96.20340084,141.6175122,3.058813,5.142692,5.225572969,74.87633512,90,90,9,4,2,1,7,3,0.4444444444,-0.33,105.4330552,FeO,Fe3O4,FeO-Fe3O4
113,113,0.1714285714,42875,7350,225,227,20,266,200,860,35,35,35,3,2,31.729,2396.15,9.495,2250,0,2,1,1,0.805995977,1,5.512634482,5.512634482,5.512634482,96.20340084,96.20340084,141.6175122,3.058813,5.142692,5.225572969,74.87633512,90,90,9,4,2,1,7,3,0.4444444444,-0.33,105.4330552,FeO,Fe3O4,FeO-Fe3O4
114,114,0.4199125273,5052.867207,2121.762239,225,227,20,266,200,860,35,35,35,5,2,44.14,959.2,13.638,583,0,7.934,1,1,0.6711392913,1,5.512634482,5.512634482,5.512634482,96.20340084,96.20340084,141.6175122,3.058813,5.142692,5.225572969,74.87633512,90,90,9,4,2,1,7,3,0.4444444444,-0.33,105.4330552,FeO,Fe3O4,FeO-Fe3O4
115,115,0.2173913043,11008.43295,2393.137598,229,62,10,115,856,860,13.8,13.8,13.8,1,5,31,1897,28.9,1190,0,0,1,1,1,1,2.459206015,2.459351531,2.459570029,109.469122,109.4670629,109.4595825,3.058813,5.142692,5.225572969,74.87633512,90,90,8,4,1,1,7,3,0.5,0.8656542056,105.4330552,Fe,Fe3O4,Fe/Fe3O4
116,116,0.1875,17157.27019,3216.98816,62,0,10,118,858,858,16,16,16,1,5,84,862,76.8,133,0,0.4476,1,1,1,1,3.058813,5.142692,5.225572969,74.87633512,90,90,0,0,0,0,0,0,7,3,7,3,0,0,0.4285714286,0.8624708625,0,Fe3O4,0,Fe3O4
117,117,0.2,14137.155,2827.431,229,212,60,110,948,985,15,15,15,1,30,15.1225,1361.79,38.8493,20,0,0.3699,1,5,1,1,2.459206015,2.459351531,2.459570029,109.469122,109.4670629,109.4595825,3.788512,3.788512,3.788512,90,90,90,6,3,1,1,5,2,0.5,0.8839662447,129.9982684,Fe,Fe2O3,Fe/Fe2O3
118,118,0.3,4188.786667,1256.636,229,212,60,110,948,985,10,10,10,1,15,15.2465,2544.74,37.8808,1071.526,0,0.514774,1,5,1,1,2.459206015,2.459351531,2.459570029,109.469122,109.4670629,109.4595825,3.788512,3.788512,3.788512,90,90,90,6,3,1,1,5,2,0.5,0.8839662447,129.9982684,Fe,Fe2O3,Fe/Fe2O3
119,119,0.375,2144.658773,804.24704,229,212,60,110,948,985,8,8,8,1,10,15.2465,2545,9.714,2188,0,0.626774,1,5,1,1,2.459206015,2.459351531,2.459570029,109.469122,109.4670629,109.4595825,3.788512,3.788512,3.788512,90,90,90,6,3,1,1,5,2,0.5,0.8839662447,129.9982684,Fe,Fe2O3,Fe/Fe2O3
120,120,0.2,14137.155,2827.431,229,212,60,110,948,985,15,15,15,1,5,54.6886,6193.5077,49.286,1600,0,0,1,1,1,1,2.459206015,2.459351531,2.459570029,109.469122,109.4670629,109.4595825,3.788512,3.788512,3.788512,90,90,90,6,3,1,1,5,2,0.5,0.8839662447,129.9982684,Fe,Fe2O3,Fe/Fe2O3
121,121,0.3,4188.786667,1256.636,229,212,60,110,948,985,10,10,10,1,5,26.6989,5946.6225,10.0162,3500,0,0.000912,1,1,1,1,2.459206015,2.459351531,2.459570029,109.469122,109.4670629,109.4595825,3.788512,3.788512,3.788512,90,90,90,6,3,1,1,5,2,0.5,0.8839662447,129.9982684,Fe,Fe2O3,Fe/Fe2O3
122,122,0.375,15552,5832,225,227,50,386,335,860,18,18,18,2,300,38.9,1538.46,16.23,1000,0,0,1,0,0.5166432673,1,5.512634482,5.512634482,5.512634482,96.20340084,96.20340084,141.6175122,3.058813,5.142692,5.225572969,74.87633512,90,90,9,4,2,1,7,3,0.4444444444,-0.152238806,105.4330552,FeO,Fe3O4,FeO-Fe3O4
123,123,0.2654867257,6043.987715,1604.598508,229,212,10,110,948,985,11.3,11.3,11.3,1,5,0.989,10873.37,0.9845,22459,0,2.046,1,7,1,1,2.459206015,2.459351531,2.459570029,109.469122,109.4670629,109.4595825,3.788512,3.788512,3.788512,90,90,90,6,3,1,1,5,2,0.5,0.8839662447,129.9982684,Fe,Fe2O3,Fe/Fe2O3
124,124,0.2654867257,6043.987715,1604.598508,229,212,10,110,948,985,11.3,11.3,11.3,1,5,5.227,14972.9325,1.3525,18003,0,1.957,1,9,1,1,2.459206015,2.459351531,2.459570029,109.469122,109.4670629,109.4595825,3.788512,3.788512,3.788512,90,90,90,6,3,1,1,5,2,0.5,0.8839662447,129.9982684,Fe,Fe2O3,Fe/Fe2O3
125,125,0.1675977654,24024.11153,4026.387408,229,212,20,110,948,985,17.9,17.9,17.9,1,5,40.2714,1746.2416,10.8132,140,0,0.926,1,2,1,1,2.459206015,2.459351531,2.459570029,109.469122,109.4670629,109.4595825,3.788512,3.788512,3.788512,90,90,90,6,3,1,1,5,2,0.5,0.8839662447,129.9982684,Fe,Fe2O3,Fe/Fe2O3
126,126,0.1287553648,52985.37417,6822.15118,229,212,20,110,948,985,23.3,23.3,23.3,1,5,20.862,1359.636,7.2,964.9,0,4.79,1,1.36,1,1,2.459206015,2.459351531,2.459570029,109.469122,109.4670629,109.4595825,3.788512,3.788512,3.788512,90,90,90,6,3,1,1,5,2,0.5,0.8839662447,129.9982684,Fe,Fe2O3,Fe/Fe2O3
127,127,0.2544097693,6868.322103,1747.368242,62,0,15,236,861,262,11.792,11.792,11.792,1,15,7.538,933.92,0.78,932,0,0.01,0,0.1,1,1,5.5522,5.5522,13.271,90,90,120,5.5522,5.5522,13.271,90,90,120,10,4,10,4,0,0,0.4,0.7259001161,17.6956882,La2MnFeO6,LaMn0.5Fe0.5O3,La2FeMnO6
128,128,0.2544097693,6868.322103,1747.368242,62,0,15,236,861,262,11.792,11.792,11.792,1,50,5.942,206,0.5365,865.6,0,0.0315,0,0.1,1,1,5.5522,5.5522,13.271,90,90,120,5.5522,5.5522,13.271,90,90,120,10,4,10,4,0,0,0.4,0.7259001161,17.6956882,La2MnFeO6,LaMn0.5Fe0.5O4,La2FeMnO6
129,129,0.1810063956,19070.8586,3451.947375,62,0,15,236,728.6,262,16.574,16.574,16.574,1,100,20.87,176.327,0.222,122.374,0,0.02,0,0.1,1,1,5.5522,5.5522,13.271,90,90,120,5.5522,5.5522,13.271,90,90,120,10,4,10,4,0,0,0.4,0.6760911337,17.6956882,La2MnFeO6,LaMn0.5Fe0.5O5,La2FeMnO6
130,130,0.1146175594,75110.13399,8608.940244,62,0,15,236,485,262,26.174,26.174,26.174,1,250,1.0253,919.3,0.0908734,510.4,0,0.000875,1,0.1,1,1,5.5522,5.5522,13.271,90,90,120,5.5522,5.5522,13.271,90,90,120,10,4,10,4,0,0,0.4,0.5134020619,17.6956882,La2MnFeO6,LaMn0.5Fe0.5O6,La2FeMnO6
131,131,0.075,268082.3467,20106.176,1,227,10,50,40,858,40,40,40,1,5,40.434,107,31.81,13,0,0.002,0,2,1,1,5.537194159,5.537194159,5.537194159,111.2279648,113.6974374,103.6513787,3.058813,5.142692,5.225572969,74.87633512,90,90,13,5,6,2,7,3,0.3846153846,-0.25,84.15028967,VFeO4,Fe3O4,FeVO4-Fe3O4
132,132,0.075,268082.3467,20106.176,1,227,10,50,40,858,40,40,40,1,5,40.434,450,31.81,78,0,0.00626,0,2,1,1,5.537194159,5.537194159,5.537194159,111.2279648,113.6974374,103.6513787,3.058813,5.142692,5.225572969,74.87633512,90,90,13,5,6,2,7,3,0.3846153846,-0.25,84.15028967,VFeO4,Fe3O4,FeVO4-Fe3O4
133,133,0.06818181818,356817.6034,24328.47296,221,0,20,30,740,730,44,44,44,1,300,0.0025,5250,0.00091,650,0,0,1,0,1,1,3.957177,3.957177,3.957177,90,90,90,0,0,0,0,0,0,5,2,5,2,0,0,0.4,0.9594594595,0,LaFeO3,0,LaFeO3
134,134,0.0612244898,492806.5625,30171.83036,221,0,20,30,740,730,49,49,49,1,300,0.0035,4750,0.000363,254,0,0,1,0,1,1,3.957177,3.957177,3.957177,90,90,90,0,0,0,0,0,0,5,2,5,2,0,0,0.4,0.9594594595,0,LaFeO3,0,LaFeO3
135,135,0.046875,1098065.292,51471.81056,221,0,20,30,740,730,64,64,64,1,300,0.0035,1750,0.000227,250,0,0,1,0,1,1,3.957177,3.957177,3.957177,90,90,90,0,0,0,0,0,0,5,2,5,2,0,0,0.4,0.9594594595,0,LaFeO3,0,LaFeO3
136,136,0.06818181818,356817.6034,24328.47296,221,0,20,30,740,730,44,44,44,1,10,69.37826,1000,15.76778,2275,0,35,1,8,1,1,3.957177,3.957177,3.957177,90,90,90,0,0,0,0,0,0,5,2,5,2,0,0,0.4,0.9594594595,0,LaFeO3,0,LaFeO3
137,137,0.0612244898,492806.5625,30171.83036,221,0,20,30,740,730,49,49,49,1,10,55.04176,1125,15.76778,2120,0,35,1,8,1,1,3.957177,3.957177,3.957177,90,90,90,0,0,0,0,0,0,5,2,5,2,0,0,0.4,0.9594594595,0,LaFeO3,0,LaFeO3
138,138,0.046875,1098065.292,51471.81056,221,0,20,30,740,730,64,64,64,1,10,31.5969,750,11.9886,800,0,0,1,8,1,1,3.957177,3.957177,3.957177,90,90,90,0,0,0,0,0,0,5,2,5,2,0,0,0.4,0.9594594595,0,LaFeO3,0,LaFeO3
139,139,0.07923930269,227316.0346,18012.36407,62,0,10,30,740,730,37.86,37.86,37.86,1,300,0.0045,5275.5,0.0037,511.81,0,0,1,0,1,1,3.957177,3.957177,3.957177,90,90,90,0,0,0,0,0,0,5,2,5,2,0,0,0.4,0.9594594595,0,LaFeO3,0,LaFeO3
140,140,0.06976744186,333037.8615,23235.19964,62,0,10,30,740,730,43,43,43,1,10,0.0047,1063.17,0.00225,1972,0,0.000145,1,0.8,1,1,3.957177,3.957177,3.957177,90,90,90,0,0,0,0,0,0,5,2,5,2,0,0,0.4,0.9594594595,0,LaFeO3,0,LaFeO3
141,141,0.2521008403,7058.77155,1779.52224,225,227,60,59,609.3,858,11.9,11.9,11.9,1,2,26.832,3257.5,10.0936,1814.6,0,0.626774,1,5,1,1,2.949546031,2.949546031,2.949546031,60,60,60,3.058813,5.142692,5.225572969,74.87633512,90,90,8,3,1,0,7,3,0.375,0.9031675693,140.2504828,Au,Fe3O4,Au-Fe3O4
142,142,0.2521008403,7058.77155,1779.52224,225,227,60,59,627.7,858,11.9,11.9,11.9,1,2,12.5965,1889.91,19.82866,1350,0,0.463974,1,5,1,1,2.949546031,2.949546031,2.949546031,60,60,60,3.058813,5.142692,5.225572969,74.87633512,90,90,8,3,1,0,7,3,0.375,0.9060060538,140.2504828,Au,Fe3O4,Au-Fe3O4
143,143,0.2857142857,4849.044165,1385.44119,225,227,60,59,634,858,10.5,10.5,10.5,1,100,26.9472,502.31,41.0239,502,0,0.77266,1,5,1,1,2.949546031,2.949546031,2.949546031,60,60,60,3.058813,5.142692,5.225572969,74.87633512,90,90,8,3,1,0,7,3,0.375,0.9069400631,140.2504828,Au,Fe3O4,Au-Fe3O4
144,144,0.306122449,3942.4525,1206.873214,227,0,60,30,858,858,9.8,9.8,9.8,1,200,35.47086,181,0.014788,181,0,1.3638,1,5,1,1,3.058813,5.142692,5.225572969,74.87633512,90,90,0,0,0,0,0,0,7,3,7,3,0,0,0.4285714286,0.965034965,0,Fe3O4,0,Fe3O4
145,145,0.25,7238.22336,1809.55584,227,0,30,29.44,192.6,250,12,12,12,1,150,2.6,6000,0.8,79,0,0.006,1,6,1,1,,,,,,,0,0,0,0,0,0,50,11,50,11,0,0,0.22,0.8471443406,0,GdTiFe9(Bi3O10)3,0,Bi0.9Gd0.1Fe0.9Ti0.1O3
146,146,0.03370786517,2952964.748,99538.13756,62,0,70,30,512,730,89,89,89,1,2,29.4,6088.8,1,149.24,0,0,1,0.2,1,1,,,,,,,0,0,0,0,0,0,250,89,250,89,0,0,0.356,0.94140625,0,Sr11Nd39(CoO3)50,0,Nd0.78Sr0.22CoO3
147,147,0.03370786517,2952964.748,99538.13756,62,0,70,30,740,730,89,89,89,1,8,21.626,8899.6785,1.7,30.67,0,0,1,5,1,1,,,,,,,0,0,0,0,0,0,250,89,250,89,0,0,0.356,0.9594594595,0,Sr11Nd39(CoO3)50,0,Nd0.78Sr0.22CoO3
148,148,0.03333333333,3053625.48,101787.516,62,0,70,30,740,730,90,90,90,1,10,20.4,6342.6,2.536,402.9,0,0,1,5,1,1,,,,,,,0,0,0,0,0,0,250,89,250,89,0,0,0.356,0.9594594595,0,Sr11Nd39(CoO3)50,0,Nd0.78Sr0.22CoO3
149,149,0.03370786517,2952964.748,99538.13756,62,0,70,30,740,730,89,89,89,1,50,13.44,2142.85,3.33,1877.782,0,0,1,5,1,1,,,,,,,0,0,0,0,0,0,250,89,250,89,0,0,0.356,0.9594594595,0,Sr11Nd39(CoO3)50,0,Nd0.78Sr0.22CoO3
