Repository: ai-chem/MagnetExchangeBias

# Tests_Git_Django_PostgreSQL
My small steps in programming
Start point 18.10.2023

1. Видео о том, как работать в репозитории в PyCram(https://youtu.be/9VKKZNqzPcE?si=LDJU6aA5hWqKczHg)
2. Попытки импортировать библиотеки в Modul_test

File: preprocessing and processing/add_new_parameters/bias_param_0508_.csv (part 2 of 9)
,Unnamed: 0,area/volume,volume,area,space_group_core,space_group_shell,h_range_max_koe,Tb,TN,Tc,x,y,z,shape,temperature_k,sat_em_g,coer_oe,mr (emu/g),exc_bias_oe,exc_dir,ver_shift_emu_g,ver_s_dir,fc_field_t,sphericity,max/min,core_a,core_b,core_c,core_alpha,core_beta,core_gamma,shell_a,shell_b,shell_c,shell_alpha,shell_beta,shell_gamma,total_ions,z_ions,core_total_ions,core_magnetic_ions,shell_total_ions,shell_magnetic_ions,num_of_magn_ions,Tn-Tb/Tn,Aex,core,shell,formula
150,150,0.03370786517,2952964.748,99538.13756,62,0,70,30,740,730,89,89,89,1,75,10.1,2144.5,3.768,1877.782,0,0,1,5,1,1,,,,,,,0,0,0,0,0,0,250,89,250,89,0,0,0.356,0.9594594595,0,Sr11Nd39(CoO3)50,0,Nd0.78Sr0.22CoO3
151,151,0.03370786517,2952964.748,99538.13756,62,0,70,30,740,730,89,89,89,1,100,8.6,1458.4,3.768,1711.4,0,0,1,5,1,1,,,,,,,0,0,0,0,0,0,250,89,250,89,0,0,0.356,0.9594594595,0,Sr11Nd39(CoO3)50,0,Nd0.78Sr0.22CoO3
152,152,0.4451038576,1282.53118,570.8595755,227,225,45,262,564,858,6.74,6.74,6.74,1,5,53.56,20800,38.99,2800,0,0.0062,1,10,1,1,3.058813,5.142692,5.225572969,74.87633512,90,90,3.024079635,3.011828164,5.316193387,107.2949512,89.50258333,120.0378437,9,4,7,3,2,1,0.4444444444,0.5354609929,106.3960076,Fe3O4,CoO,Fe3O4/CoO
153,153,0.4451038576,1282.53118,570.8595755,227,225,45,262,564,858,6.74,6.74,6.74,1,5,52.1,17600,38.99,2600,0,0.0062,1,10,1,1,3.058813,5.142692,5.225572969,74.87633512,90,90,3.024079635,3.011828164,5.316193387,107.2949512,89.50258333,120.0378437,9,4,7,3,2,1,0.4444444444,0.5354609929,106.3960076,Fe3O4,CoO,Fe3O4/CoO
154,154,0.3225806452,3369.279877,1086.864476,227,0,60,230,890,793,9.3,9.3,9.3,1,5,86.9,9460,48,0,1,0,1,0,1,1,5.932913866,5.932913866,5.932913866,120.4947892,120.20238,89.39747524,0,0,0,0,0,0,7,3,7,3,0,0,0.4285714286,0.7415730337,0,Fe2CoO4,0,CoFe2O4
155,155,0.2419354839,7986.44119,1932.203514,227,225,60,388,293,850,12.4,12.4,12.4,1,5,55.3,11900,30,0,1,0,1,0,1,1,5.932913866,5.932913866,5.932913866,120.4947892,120.20238,89.39747524,3.024079635,3.011828164,5.316193387,107.2949512,89.50258333,120.0378437,9,4,7,3,2,1,0.4444444444,-0.3242320819,105.4039703,Fe2CoO4,CoO,CoFe2O4-CoO
156,156,0.3225806452,3369.279877,1086.864476,227,0,60,398,890,793,9.3,9.3,9.3,1,5,86.9,9470,48,0,1,0,1,7,1,1,5.932913866,5.932913866,5.932913866,120.4947892,120.20238,89.39747524,0,0,0,0,0,0,7,3,7,3,0,0,0.4285714286,0.5528089888,0,Fe2CoO4,0,CoFe2O4
157,157,0.2419354839,7986.44119,1932.203514,227,225,60,388,293,850,12.4,12.4,12.4,1,5,55.7,13950,39.1,3650,0,0,1,7,1,1,5.932913866,5.932913866,5.932913866,120.4947892,120.20238,89.39747524,3.024079635,3.011828164,5.316193387,107.2949512,89.50258333,120.0378437,9,4,7,3,2,1,0.4444444444,-0.3242320819,105.4039703,Fe2CoO4,CoO,CoFe2O4-CoO
158,158,0.2380952381,8379.148317,1995.035314,229,225,80,130,464,573.6,12.6,12.6,12.6,1,300,0.025,14,0.0003,0,1,0,1,0,1,1,2.459206015,2.459351531,2.459570029,109.469122,109.4670629,109.4595825,2.993267858,2.993267858,2.993267858,60,60,60,3,2,1,1,2,1,0.6666666667,0.7198275862,143.7225202,Fe,CuO,Cu0.98/Fe0.02O
159,159,0.3797468354,2065.235189,784.2665276,229,225,80,154,480,637.6,7.9,7.9,7.9,1,300,0.172,17,0.0022,0,1,0,1,0,1,1,2.459206015,2.459351531,2.459570029,109.469122,109.4670629,109.4595825,2.993267858,2.993267858,2.993267858,60,60,60,3,2,1,1,2,1,0.6666666667,0.6791666667,159.7585057,Fe,CuO,Cu0.96/Fe0.04O
160,160,0.2380952381,8379.148317,1995.035314,229,225,80,130,464,633,12.6,12.6,12.6,1,10,0.115,761,0.012,530.6,0,0.0124,1,3.01,1,1,2.459206015,2.459351531,2.459570029,109.469122,109.4670629,109.4595825,2.993267858,2.993267858,2.993267858,60,60,60,3,2,1,1,2,1,0.6666666667,0.7198275862,158.6059192,Fe,CuO,Cu0.98/Fe0.02O
161,161,0.3797468354,2065.235189,784.2665276,229,225,80,154,480,695.4,7.9,7.9,7.9,1,10,0.344,995,0.082,906.4,0,0.0124,1,4.6,1,1,2.459206015,2.459351531,2.459570029,109.469122,109.4670629,109.4595825,2.993267858,2.993267858,2.993267858,60,60,60,3,2,1,1,2,1,0.6666666667,0.6791666667,174.2410051,Fe,CuO,Cu0.96/Fe0.04O
162,162,0.2380952381,8379.148317,1995.035314,229,225,80,130,464,673,12.6,12.6,12.6,1,100,8.549,91,0.0386,249,0,0,1,1,1,1,2.459206015,2.459351531,2.459570029,109.469122,109.4670629,109.4595825,2.993267858,2.993267858,2.993267858,60,60,60,3,2,1,1,2,1,0.6666666667,0.7198275862,168.6284102,Fe,CuO,Cu0.98/Fe0.02O
163,163,0.3797468354,2065.235189,784.2665276,229,225,80,154,480,673,7.9,7.9,7.9,1,100,11.526,25,0.132,94,0,0,1,0,1,1,2.459206015,2.459351531,2.459570029,109.469122,109.4670629,109.4595825,2.993267858,2.993267858,2.993267858,60,60,60,3,2,1,1,2,1,0.6666666667,0.6791666667,168.6284102,Fe,CuO,Cu0.96/Fe0.04O
164,164,0.2380952381,8379.148317,1995.035314,229,225,80,130,464,850,12.6,12.6,12.6,1,5,5.5978,247,0.0193,1335,0,0.05734,1,5.5,1,1,2.459206015,2.459351531,2.459570029,109.469122,109.4670629,109.4595825,2.993267858,2.993267858,2.993267858,60,60,60,3,2,1,1,2,1,0.6666666667,0.7198275862,212.9779326,Fe,CuO,Cu0.98/Fe0.02O
165,165,0.3797468354,2065.235189,784.2665276,229,225,80,154,480,850,7.9,7.9,7.9,1,5,5.5978,41,0.027,1318,0,0.05734,1,5.5,1,1,2.459206015,2.459351531,2.459570029,109.469122,109.4670629,109.4595825,2.993267858,2.993267858,2.993267858,60,60,60,3,2,1,1,2,1,0.6666666667,0.6791666667,212.9779326,Fe,CuO,Cu0.96/Fe0.04O
166,166,0.3529411765,4913,1734,161,0,40,208,945,948,17,17,17,3,30,58.598,115.005,0.015,131,0,0.00027,1,0,0.805995977,1,3.788512,3.788512,3.788512,90,90,90,0,0,0,0,0,0,5,2,5,2,0,0,0.4,0.7798941799,0,Fe2O3,0,Fe2O3
167,167,0.3529411765,4913,1734,161,0,40,208,945,948,17,17,17,3,30,58.598,125.23,0.002,165.23,0,0.00247,1,0,0.805995977,1,3.788512,3.788512,3.788512,90,90,90,0,0,0,0,0,0,5,2,5,2,0,0,0.4,0.7798941799,0,Fe2O3,0,Fe2O3
168,168,0.3529411765,4913,1734,161,0,40,208,945,948,17,17,17,3,100,101.028,250,0.0038,1025,0,0.004428,1,2,0.805995977,1,3.788512,3.788512,3.788512,90,90,90,0,0,0,0,0,0,5,2,5,2,0,0,0.4,0.7798941799,0,Fe2O3,0,Fe2O3
169,169,0.3529411765,4913,1734,161,0,40,208,945,948,17,17,17,3,200,57.7,579.15,0.0851,113.5,0,0,1,2,0.805995977,1,3.788512,3.788512,3.788512,90,90,90,0,0,0,0,0,0,5,2,5,2,0,0,0.4,0.7798941799,0,Fe2O3,0,Fe2O3
170,170,0.75,268.0823467,201.06176,225,0,80,200,796,720,4,4,4,1,5,5.8,2285.7,0.4,900,0,0.0107,1,8,1,1,2.924839357,2.924839357,3.442262,90,90,119.9999855,3.240551584,3.240551584,3.240551584,60,60,60,5,1,2,1,3,0,0.2,0.7487437186,333.2765956,NiO,SiO2,NiO
171,171,0.3333333333,3053.62548,1017.87516,225,0,80,200,796,720,9,9,9,1,5,3.05,2857.1,0.413,2750,0,0.186,1,8,1,1,2.924839357,2.924839357,3.442262,90,90,119.9999855,3.240551584,3.240551584,3.240551584,60,60,60,5,1,2,1,3,0,0.2,0.7487437186,333.2765956,NiO,SiO2,NiO
172,172,0.15,33510.29333,5026.544,161,0,20,35,643,683,20,20,20,1,300,1.5745,239.34,0.079,250,1,0.079,1,2,1,1,8.464880463,5.388093916,5.321518785,122.2098958,142.6878026,47.91917824,0,0,0,0,0,0,5,1,5,1,0,0,0.2,0.9455676516,0,FeBiO3,0,BiFeO3
173,173,0.1,113097.24,11309.724,161,0,20,35,643,683,30,30,30,1,300,1.585,1135.5,0.117,984.37,1,0.092,1,2,1,1,8.464880463,5.388093916,5.321518785,122.2098958,142.6878026,47.91917824,0,0,0,0,0,0,5,1,5,1,0,0,0.2,0.9455676516,0,FeBiO3,0,BiFeO3
174,174,0.075,268082.3467,20106.176,161,0,20,35,643,683,40,40,40,1,300,1.1835,1041.71,0.119,677,0,0.047,1,2,1,1,8.464880463,5.388093916,5.321518785,122.2098958,142.6878026,47.91917824,0,0,0,0,0,0,5,1,5,1,0,0,0.2,0.9455676516,0,FeBiO3,0,BiFeO3
175,175,0.1622498648,26478.84125,4296.188413,62,0,15,150,917.2,555,18.49,18.49,18.49,1,193,30,2812.5,17.71,812.5,0,0.006,0,0.06,1,1,,,,,,,0,0,0,0,0,0,100,37,100,37,0,0,0.37,0.8364587876,0,Sr3La17(FeO3)20,0,La0.85Sr0.15FeO3
176,176,0.1111111111,82447.88796,9160.87644,225,227,20,170,40,1388,27,27,27,1,5,122,569.343,34.375,124.14,0,12,1,1,1,1,2.489759746,2.489759746,2.489759746,60,60,60,5.859835386,6.117259024,5.859874391,58.53516804,61.59675931,58.53664785,8,4,1,1,7,3,0.5,-3.25,88.82502079,Co,Co3O4,Co-Co3O4
177,177,0.1111111111,82447.88796,9160.87644,225,227,20,208.4,40,1388,27,27,27,1,5,116,583.34,32.07,123.24,0,6.25,1,1,1,1,2.489759746,2.489759746,2.489759746,60,60,60,5.859835386,6.117259024,5.859874391,58.53516804,61.59675931,58.53664785,8,4,1,1,7,3,0.5,-4.21,88.82502079,Co,Co3O4,Co-Co3O4
178,178,0.1111111111,82447.88796,9160.87644,225,227,20,208.4,40,1388,27,27,27,1,5,105,626.8,32.9245,148.595,0,6.031,1,1,1,1,2.489759746,2.489759746,2.489759746,60,60,60,5.859835386,6.117259024,5.859874391,58.53516804,61.59675931,58.53664785,8,4,1,1,7,3,0.5,-4.21,88.82502079,Co,Co3O4,Co-Co3O4
179,179,0.1111111111,82447.88796,9160.87644,225,227,20,208.4,40,1388,27,27,27,1,5,90.42,738.96,27.919,183.82,0,5.931,1,1,1,1,2.489759746,2.489759746,2.489759746,60,60,60,5.859835386,6.117259024,5.859874391,58.53516804,61.59675931,58.53664785,8,4,1,1,7,3,0.5,-4.21,88.82502079,Co,Co3O4,Co-Co3O4
180,180,0.1111111111,82447.88796,9160.87644,225,227,20,152.4,40,1388,27,27,27,1,5,56.9,724.638,15.923,210.53,0,3.5,1,1,1,1,2.489759746,2.489759746,2.489759746,60,60,60,5.859835386,6.117259024,5.859874391,58.53516804,61.59675931,58.53664785,8,4,1,1,7,3,0.5,-2.81,88.82502079,Co,Co3O4,Co-Co3O4
181,181,0.1111111111,82447.88796,9160.87644,225,227,20,152.4,40,1388,27,27,27,1,5,32,631.58,6.5,147.36,0,0.8,1,1,1,1,2.489759746,2.489759746,2.489759746,60,60,60,5.859835386,6.117259024,5.859874391,58.53516804,61.59675931,58.53664785,8,4,1,1,7,3,0.5,-2.81,88.82502079,Co,Co3O4,Co-Co3O4
182,182,0.1111111111,82447.88796,9160.87644,225,227,20,152.4,40,1388,27,27,27,1,5,9.55,222,0.6875,36.6,0,0.1125,1,1,1,1,2.489759746,2.489759746,2.489759746,60,60,60,5.859835386,6.117259024,5.859874391,58.53516804,61.59675931,58.53664785,8,4,1,1,7,3,0.5,-2.81,88.82502079,Co,Co3O4,Co-Co3O4
183,183,0.1111111111,82447.88796,9160.87644,225,227,20,152.4,40,1388,27,27,27,1,5,4.6,194.724,0.191,26.442,0,0.032,1,1,1,1,2.489759746,2.489759746,2.489759746,60,60,60,5.859835386,6.117259024,5.859874391,58.53516804,61.59675931,58.53664785,8,4,1,1,7,3,0.5,-2.81,88.82502079,Co,Co3O4,Co-Co3O4
184,184,0.1111111111,82447.88796,9160.87644,225,227,20,152.4,40,1388,27,27,27,1,5,3,265,0.051,21.5,0,0.005,1,1,1,1,2.489759746,2.489759746,2.489759746,60,60,60,5.859835386,6.117259024,5.859874391,58.53516804,61.59675931,58.53664785,8,4,1,1,7,3,0.5,-2.81,88.82502079,Co,Co3O4,Co-Co3O4
185,185,0.1,113097.24,11309.724,141,0,20,10,43,45,30,30,30,1,10,11.57801747,1086,3.991605336,1086,0,2.238,1,1,1,1,5.870140586,6.348074159,5.873287142,117.4929608,89.99975597,117.6525217,0,0,0,0,0,0,7,3,7,3,0,0,0.4285714286,0.7674418605,0,Mn3O4,0,Mn3O4
186,186,0.05,904777.92,45238.896,141,0,20,10,43,45,60,60,60,1,10,32,575,1.6846,575,0,2.319,1,1,1,1,5.870140586,6.348074159,5.873287142,117.4929608,89.99975597,117.6525217,0,0,0,0,0,0,7,3,7,3,0,0,0.4285714286,0.7674418605,0,Mn3O4,0,Mn3O4
187,187,0.03333333333,3053625.48,101787.516,141,0,20,10,43,45,90,90,90,1,10,16.8497,273,0.9614,273,0,2.339,1,1,1,1,5.870140586,6.348074159,5.873287142,117.4929608,89.99975597,117.6525217,0,0,0,0,0,0,7,3,7,3,0,0,0.4285714286,0.7674418605,0,Mn3O4,0,Mn3O4
188,188,0.2941176471,4445.173921,1307.404094,227,225,60,180,293,858,10.2,10.2,10.2,1,5,24.254,2900,20.7712,1290,0,0.958574,1,7,1,1,3.058813,5.142692,5.225572969,74.87633512,90,90,3.024079635,3.011828164,5.316193387,107.2949512,89.50258333,120.0378437,9,4,7,3,2,1,0.4444444444,0.385665529,106.3960076,Fe3O4,CoO,Fe3O4@CoO
189,189,0.2941176471,4445.173921,1307.404094,227,225,60,180,293,858,10.2,10.2,10.2,1,5,173.818,7035,19.4716,3430,0,1.723,1,7,1,1,3.058813,5.142692,5.225572969,74.87633512,90,90,3.024079635,3.011828164,5.316193387,107.2949512,89.50258333,120.0378437,9,4,7,3,2,1,0.4444444444,0.385665529,106.3960076,Fe3O4,CoO,Fe3O4@CoO
190,190,0.2941176471,4445.173921,1307.404094,227,225,60,220,293,858,10.2,10.2,10.2,1,5,33,11200,20.13,4020,0,0,1,7,1,1,3.058813,5.142692,5.225572969,74.87633512,90,90,3.024079635,3.011828164,5.316193387,107.2949512,89.50258333,120.0378437,9,4,7,3,2,1,0.4444444444,0.2491467577,106.3960076,Fe3O4,CoO,Fe3O4@CoO
191,191,0.2941176471,4445.173921,1307.404094,227,225,60,220,293,858,10.2,10.2,10.2,1,5,59,12700,37.76,5100,0,0,1,7,1,1,3.058813,5.142692,5.225572969,74.87633512,90,90,3.024079635,3.011828164,5.316193387,107.2949512,89.50258333,120.0378437,9,4,7,3,2,1,0.4444444444,0.2491467577,106.3960076,Fe3O4,CoO,Fe3O4@CoO
192,192,0.5,904.77792,452.38896,194,225,50,180,293,1661,6,6,6,1,10,49.134,7619,36.9931,3773.58,0,3.8854,1,5,1,1,2.489759746,2.489759746,2.489759746,60,60,60,3.024079635,3.011828164,5.316193387,107.2949512,89.50258333,120.0378437,3,2,1,1,2,1,0.6666666667,0.385665529,411.9435168,Co,CoO,Co/CoO
193,193,0.5,904.77792,452.38896,194,225,50,180,293,1661,6,6,6,1,10,29.8588,6415.09,21.1452,5283,0,1.732432,1,5,1,1,2.489759746,2.489759746,2.489759746,60,60,60,3.024079635,3.011828164,5.316193387,107.2949512,89.50258333,120.0378437,3,2,1,1,2,1,0.6666666667,0.385665529,411.9435168,Co,CoO,Co/CoO
194,194,0.5,904.77792,452.38896,194,225,50,180,293,1661,6,6,6,1,10,29.8588,6037.7,21.1452,5283,0,1.732432,1,5,1,1,2.489759746,2.489759746,2.489759746,60,60,60,3.024079635,3.011828164,5.316193387,107.2949512,89.50258333,120.0378437,3,2,1,1,2,1,0.6666666667,0.385665529,411.9435168,Co,CoO,Co/CoO
195,195,0.2,14137.155,2827.431,194,225,5,190,293,1661,15,15,15,1,5,40.36,543.7435,9.4,147.76,0,1.632,1,1,1,1,2.489759746,2.489759746,2.489759746,60,60,60,3.024079635,3.011828164,5.316193387,107.2949512,89.50258333,120.0378437,3,2,1,1,2,1,0.6666666667,0.3515358362,411.9435168,Co,CoO,Co-CoO
196,196,0.2,14137.155,2827.431,194,225,5,190,293,1661,15,15,15,1,5,38,546.7225,8.1,14.7,0,0.13,1,1,1,1,2.489759746,2.489759746,2.489759746,60,60,60,3.024079635,3.011828164,5.316193387,107.2949512,89.50258333,120.0378437,3,2,1,1,2,1,0.6666666667,0.3515358362,411.9435168,Co,CoO,Co-CoO
197,197,0.2,14137.155,2827.431,194,225,5,190,293,1661,15,15,15,1,5,38.8,561.497,8.16,177.297,1,2.0245,0,1,1,1,2.489759746,2.489759746,2.489759746,60,60,60,3.024079635,3.011828164,5.316193387,107.2949512,89.50258333,120.0378437,3,2,1,1,2,1,0.6666666667,0.3515358362,411.9435168,Co,CoO,Co-CoO
198,198,0.06666666667,381703.185,25446.879,194,225,5,214,293,1661,45,45,45,1,5,4.5,241.85,1.432,54,0,0.354,1,1,1,1,2.489759746,2.489759746,2.489759746,60,60,60,3.024079635,3.011828164,5.316193387,107.2949512,89.50258333,120.0378437,3,2,1,1,2,1,0.6666666667,0.2696245734,411.9435168,Co,CoO,Co-CoO
199,199,0.06666666667,381703.185,25446.879,194,225,5,214,293,1661,45,45,45,1,5,4.5,239.63,1.479,7.74,0,0.023,1,1,1,1,2.489759746,2.489759746,2.489759746,60,60,60,3.024079635,3.011828164,5.316193387,107.2949512,89.50258333,120.0378437,3,2,1,1,2,1,0.6666666667,0.2696245734,411.9435168,Co,CoO,Co-CoO
200,200,0.06666666667,381703.185,25446.879,194,225,5,214,293,1661,45,45,45,1,5,4.5,241.8286,1.4195,65.56,1,0.255,0,1,1,1,2.489759746,2.489759746,2.489759746,60,60,60,3.024079635,3.011828164,5.316193387,107.2949512,89.50258333,120.0378437,3,2,1,1,2,1,0.6666666667,0.2696245734,411.9435168,Co,CoO,Co-CoO
201,201,0.3191489362,3479.139185,1110.36357,161,0,50,200,945,380,9.4,9.4,9.4,1,330,13.46,439.0932,2.214,0.0075,1,0,1,0,1,1,,,,,,,0,0,0,0,0,0,500,167,500,167,0,0,0.334,0.7883597884,0,Sr33La67Mn100O300,0,La0.67Sr0.33MnO3
202,202,0.3191489362,3479.139185,1110.36357,161,0,50,200,945,380,9.4,9.4,9.4,1,300,17.17,439.0932,5.4,0.0075,1,0,1,0,1,1,,,,,,,0,0,0,0,0,0,500,167,500,167,0,0,0.334,0.7883597884,0,Sr33La67Mn100O300,0,La0.67Sr0.33MnO3
203,203,0.3191489362,3479.139185,1110.36357,161,0,50,200,945,380,9.4,9.4,9.4,1,200,35.38,339.7966,19.45,1.1073,1,0,1,0,1,1,,,,,,,0,0,0,0,0,0,500,167,500,167,0,0,0.334,0.7883597884,0,Sr33La67Mn100O300,0,La0.67Sr0.33MnO3
204,204,0.3191489362,3479.139185,1110.36357,161,0,50,200,283,380,9.4,9.4,9.4,1,5,56.312,532.6158,33.184,4.87,0,0,1,0,1,1,,,,,,,0,0,0,0,0,0,500,167,500,167,0,0,0.334,0.2932862191,0,Sr33La67Mn100O300,0,La0.67Sr0.33MnO3
205,205,0.3191489362,3479.139185,1110.36357,161,0,44,200,245.4,380,9.4,9.4,9.4,1,4,37.10241747,191.28,13.9,1.46,0,0,1,0.001,1,1,,,,,,,0,0,0,0,0,0,500,167,500,167,0,0,0.334,0.185004075,0,Sr33La67Mn100O300,0,La0.67Sr0.33MnO3
206,206,0.3191489362,3479.139185,1110.36357,161,0,44,200,245.4,380,9.4,9.4,9.4,1,4,37.10241747,168.829,13.9,12.3,0,0,1,0.01,1,1,,,,,,,0,0,0,0,0,0,500,167,500,167,0,0,0.334,0.185004075,0,Sr33La67Mn100O300,0,La0.67Sr0.33MnO3
207,207,0.3191489362,3479.139185,1110.36357,161,0,44,200,245.4,380,9.4,9.4,9.4,1,4,37.10241747,198.97,15.658,25,0,1.579,1,0.1,1,1,,,,,,,0,0,0,0,0,0,500,167,500,167,0,0,0.334,0.185004075,0,Sr33La67Mn100O300,0,La0.67Sr0.33MnO3
208,208,0.5084745763,860.2888168,437.4349916,225,0,10,5,56,523,5.9,5.9,5.9,1,10,16.91661747,100.2,0.1,2560,1,0.61,1,1,1,1,2.924839357,2.924839357,3.442262,90,90,119.9999855,0,0,0,0,0,0,2,1,2,1,0,0,0.5,0.9107142857,0,NiO,0,NiO
209,209,0.2586206897,6538.260353,1690.929402,225,0,10,5,56,523,11.6,11.6,11.6,1,10,16.31861747,77.3,0.016,2120,1,0.52,1,1,1,1,2.924839357,2.924839357,3.442262,90,90,119.9999855,0,0,0,0,0,0,2,1,2,1,0,0,0.5,0.9107142857,0,NiO,0,NiO
210,210,0.1214574899,63121.76038,7666.610572,225,0,10,5,56,523,24.7,24.7,24.7,1,10,7.3766,64.5,0.002,180,1,0.08,1,1,1,1,2.924839357,2.924839357,3.442262,90,90,119.9999855,0,0,0,0,0,0,2,1,2,1,0,0,0.5,0.9107142857,0,NiO,0,NiO
211,211,0.1020408163,106446.2175,10861.85893,225,0,10,5,56,523,29.4,29.4,29.4,1,10,7.3766,61.9,0.01175,390,1,0.04,1,1,1,1,2.924839357,2.924839357,3.442262,90,90,119.9999855,0,0,0,0,0,0,2,1,2,1,0,0,0.5,0.9107142857,0,NiO,0,NiO
212,212,0.08595988539,178059.2433,15305.95214,225,0,10,5,56,523,34.9,34.9,34.9,1,10,10.6686,55.9,0.012,190,1,0.03,1,1,1,1,2.924839357,2.924839357,3.442262,90,90,119.9999855,0,0,0,0,0,0,2,1,2,1,0,0,0.5,0.9107142857,0,NiO,0,NiO
213,213,0.08152173913,208752.5064,17017.86737,225,0,10,5,56,523,36.8,36.8,36.8,1,10,10.6686,49.8,0.012,110,1,0.01,1,1,1,1,2.924839357,2.924839357,3.442262,90,90,119.9999855,0,0,0,0,0,0,2,1,2,1,0,0,0.5,0.9107142857,0,NiO,0,NiO
214,214,0.1744186047,21314.42314,3717.631942,225,141,20,25,92,42,17.2,17.2,17.2,1,10,3.3053,2562.2898,1.4967,490,0,2.2676,1,5,1,1,3.431708662,3.43396276,3.440434471,89.99988972,60.03562403,59.97819011,5.870140586,6.348074159,5.873287142,117.4929608,89.99975597,117.6525217,9,4,2,1,7,3,0.4444444444,0.7282608696,2.683070323,MnO,Mn3O4,MnO@Mn3O4
215,215,0.12,65449.79167,7853.975,225,141,20,25,92,42,25,25,25,1,10,3.806,1709.056,1.348,3600,0,35.3654,1,5,1,1,3.431708662,3.43396276,3.440434471,89.99988972,60.03562403,59.97819011,5.870140586,6.348074159,5.873287142,117.4929608,89.99975597,117.6525217,9,4,2,1,7,3,0.4444444444,0.7282608696,2.683070323,MnO,Mn3O4,MnO@Mn3O4
216,216,0.3333333333,3053.62548,1017.87516,227,92,3,300,950,835,9,9,9,1,2,65.32,249,21.27,5,1,0,1,1,1,1,3.058813,5.142692,5.225572969,74.87633512,90,90,3.788512,3.788512,3.788512,90,90,90,12,5,7,3,5,2,0.4166666667,0.6842105263,66.12094669,Fe3O4,Fe2O3,Fe3O4–Fe2O3
217,217,0.3333333333,3053.62548,1017.87516,227,92,3,300,950,835,9,9,9,1,2,64.54,247,22.22,5,1,0,1,1,1,1,3.058813,5.142692,5.225572969,74.87633512,90,90,3.788512,3.788512,3.788512,90,90,90,12,5,7,3,5,2,0.4166666667,0.6842105263,66.12094669,Fe3O4,Fe2O3,Fe3O4–Fe2O3
218,218,0.2727272727,5575.275053,1520.52956,227,92,2,300,950,835,11,11,11,1,2,96,234,32.89,20,0,0,1,3,1,1,3.058813,5.142692,5.225572969,74.87633512,90,90,3.788512,3.788512,3.788512,90,90,90,12,5,7,3,5,2,0.4166666667,0.6842105263,66.12094669,Fe3O4,Fe2O3,Fe3O4–Fe2O3
219,219,0.2727272727,5575.275053,1520.52956,227,92,1,300,950,835,11,11,11,1,300,77.27,35,4.29,6,1,0,1,3,1,1,3.058813,5.142692,5.225572969,74.87633512,90,90,3.788512,3.788512,3.788512,90,90,90,12,5,7,3,5,2,0.4166666667,0.6842105263,66.12094669,Fe3O4,Fe2O3,Fe3O4–Fe2O3
220,220,0.15,64000,9600,227,0,60,8.1,303,53,40,40,40,3,2,3.5,66.6,0.01026,0,1,0,1,0,0.805995977,1,5.859835386,6.117259024,5.859874391,58.53516804,61.59675931,58.53664785,0,0,0,0,0,0,7,3,7,3,0,0,0.4285714286,0.9732673267,0,Co3O4,0,Co3O4
221,221,0.1714285714,42875,7350,227,0,60,8.1,303,53,35,35,35,3,2,3.5,134.375,0.01304,34.375,0,0,1,1,0.805995977,1,5.859835386,6.117259024,5.859874391,58.53516804,61.59675931,58.53664785,0,0,0,0,0,0,7,3,7,3,0,0,0.4285714286,0.9732673267,0,Co3O4,0,Co3O4
222,222,0.1714285714,42875,7350,227,0,60,8.1,303,53,35,35,35,3,2,3.5,127,0.0217,40,1,0,1,1,0.805995977,1,5.859835386,6.117259024,5.859874391,58.53516804,61.59675931,58.53664785,0,0,0,0,0,0,7,3,7,3,0,0,0.4285714286,0.9732673267,0,Co3O4,0,Co3O4
223,223,0.1206272618,64434.075,7772.506031,62,0,20,30,740,730,24.87,24.87,24.87,1,300,0.22718,290,0.01331,100,0,0.004375,1,0,1,1,3.957177,3.957177,3.957177,90,90,90,0,0,0,0,0,0,5,2,5,2,0,0,0.4,0.9594594595,0,LaFeO3,0,LaFeO3
224,224,0.1351351351,45829.71598,6193.204862,225,0,80,5,56,35,22.2,22.2,22.2,1,2,5.32,3769,0.63,0,1,0,1,7,1,1,2.924839357,2.924839357,3.442262,90,90,119.9999855,0,0,0,0,0,0,2,1,2,1,0,0,0.5,0.9107142857,0,NiO,0,NiO
225,225,0.152284264,32024.83648,4876.878652,227,0,80,250,796,1006.8,19.7,19.7,19.7,1,2,27.01,1922,0.09,284.892,0,0.0124,1,7,1,1,,,,,,,0,0,0,0,0,0,200,100,200,100,0,0,0.5,0.6859296482,0,FeNi99O100,0,Ni0.99Fe0.01O
226,226,0.1612903226,26954.23901,4347.457906,227,0,80,250,796,500,18.6,18.6,18.6,1,2,1.368,2110,0.09,454.54,1,0,1,7,1,1,,,,,,,0,0,0,0,0,0,100,50,100,50,0,0,0.5,0.6859296482,0,FeNi49O50,0,Ni0.98Fe0.02O
227,227,0.1973684211,14710.21453,2903.331814,227,0,70,250,796,558.6,15.2,15.2,15.2,1,2,3.5,4354.1,0.53,0,1,0,1,7,1,1,,,,,,,0,0,0,0,0,0,50,25,50,25,0,0,0.5,0.6859296482,0,FeNi24O25,0,Ni0.96Fe0.04O
228,228,0.2459016393,7606.199891,1870.377022,227,0,80,250,796,1006.8,12.2,12.2,12.2,1,2,0.4,1657,0.02,1879,0,0.062,1,7,1,1,,,,,,,0,0,0,0,0,0,200,100,200,100,0,0,0.5,0.6859296482,0,Fe3Ni97O100,0,Ni0.97Fe0.03O
229,229,0.1875,17157.27019,3216.98816,164,225,40,50,293,1661,16,16,16,1,5,100.6,1333,15.3,631.7,0,4.68,1,5,1,1,2.489759746,2.489759746,2.489759746,60,60,60,3.024079635,3.011828164,5.316193387,107.2949512,89.50258333,120.0378437,3,2,1,1,2,1,0.6666666667,0.8293515358,411.9435168,Co,CoO,Co/CoO
230,230,0.015,33510293.33,502654.4,164,225,40,245,293,1661,200,200,200,1,5,76.1,523.8,4.68,456.2,0,2.7,1,5,1,1,2.489759746,2.489759746,2.489759746,60,60,60,3.024079635,3.011828164,5.316193387,107.2949512,89.50258333,120.0378437,3,2,1,1,2,1,0.6666666667,0.1638225256,411.9435168,Co,CoO,Co-CoO
231,231,0.0225,72000000,1620000,164,225,40,195,293,1661,300,300,300,2,5,74.6,523.8,4.68,47.6,1,0.85,0,5,0.5166432673,1,2.489759746,2.489759746,2.489759746,60,60,60,3.024079635,3.011828164,5.316193387,107.2949512,89.50258333,120.0378437,3,2,1,1,2,1,0.6666666667,0.3344709898,411.9435168,Co,CoO,Co-CoO
232,232,0.1518987342,268897.0094,40845.11535,62,0,25,266.2,422,125,93.1,39.5,0,6,300,0.31209,7.1935,0.0001,0,1,0,1,0,0.4932510053,2.356962025,,,,,,,0,0,0,0,0,0,14,6,14,6,0,0,0.4285714286,0.3691943128,0,Cr5AgO8,0,Ag0.5Cr2.5O4
233,233,0.1518987342,268897.0094,40845.11535,62,0,25,56.428,135.8,125,93.1,39.5,0,6,200,0.56532,663.75,0.148,0,1,0.1875,0,2,0.4932510053,2.356962025,,,,,,,0,0,0,0,0,0,14,6,14,6,0,0,0.4285714286,0.5844771723,0,Cr5AgO8,0,Ag0.5Cr2.5O4
234,234,0.1518987342,268897.0094,40845.11535,62,0,25,91,155.6,125,93.1,39.5,0,6,100,0.78491,1507,0.174,2173.9,0,0.125,0,2,0.4932510053,2.356962025,,,,,,,0,0,0,0,0,0,14,6,14,6,0,0,0.4285714286,0.4151670951,0,Cr5AgO8,0,Ag0.5Cr2.5O4
235,235,0.1021276596,674450.3544,68880.03619,160,0,25,30,21,125,120.9,58.75,0,6,300,0.18978,32.093,0.0003,0,1,0,1,0,0.5399548121,2.05787234,3.062222355,3.062222661,12.6171246,96.97012749,89.99999756,119.9999993,0,0,0,0,0,0,4,2,4,2,0,0,0.5,-0.4285714286,0,CrAgO2,0,AgCrO2
236,236,0.1021276596,674450.3544,68880.03619,160,0,25,30,21,125,120.9,58.75,0,6,200,0.31956,1129.0486,0.006,0,1,0.125,0,2,0.5399548121,2.05787234,3.062222355,3.062222661,12.6171246,96.97012749,89.99999756,119.9999993,0,0,0,0,0,0,4,2,4,2,0,0,0.5,-0.4285714286,0,CrAgO2,0,AgCrO2
237,237,0.1021276596,674450.3544,68880.03619,160,0,25,30,21,125,120.9,58.75,0,6,100,0.15146,3032.9,0.012,0,1,0.0479,0,2,0.5399548121,2.05787234,3.062222355,3.062222661,12.6171246,96.97012749,89.99999756,119.9999993,0,0,0,0,0,0,4,2,4,2,0,0,0.5,-0.4285714286,0,CrAgO2,0,AgCrO2
238,238,0.08108108108,212174.611,17203.34684,227,0,60,230,890,793,37,37,37,1,300,77.6,860,39.3,0,1,0,1,0,1,1,5.932913866,5.932913866,5.932913866,120.4947892,120.20238,89.39747524,0,0,0,0,0,0,7,3,7,3,0,0,0.4285714286,0.7415730337,0,Fe2CoO4,0,CoFe2O4
239,239,0.1111111111,82447.88796,9160.87644,227,225,60,360,293,850,27,27,27,1,300,76,620,22,0,1,0,1,0,1,1,5.932913866,5.932913866,5.932913866,120.4947892,120.20238,89.39747524,3.024079635,3.011828164,5.316193387,107.2949512,89.50258333,120.0378437,9,4,7,3,2,1,0.4444444444,-0.228668942,105.4039703,Fe2CoO4,CoO,CoFe2O4-CoO
240,240,0.1111111111,82447.88796,9160.87644,227,225,15,360,293,850,27,27,27,1,5,88.8,2400,56.4,0,1,0,1,7,1,1,5.932913866,5.932913866,5.932913866,120.4947892,120.20238,89.39747524,3.024079635,3.011828164,5.316193387,107.2949512,89.50258333,120.0378437,9,4,7,3,2,1,0.4444444444,-0.228668942,105.4039703,Fe2CoO4,CoO,CoFe2O4-CoO
241,241,0.1111111111,82447.88796,9160.87644,227,225,15,360,293,850,27,27,27,1,5,83.2,4300,48,280,0,0,1,7,1,1,5.932913866,5.932913866,5.932913866,120.4947892,120.20238,89.39747524,3.024079635,3.011828164,5.316193387,107.2949512,89.50258333,120.0378437,9,4,7,3,2,1,0.4444444444,-0.228668942,105.4039703,Fe2CoO4,CoO,CoFe2O4-CoO
242,242,0.1111111111,82447.88796,9160.87644,227,225,50,360,293,850,27,27,27,1,5,80.7,4290,45.5,300,0,0,1,3,1,1,5.932913866,5.932913866,5.932913866,120.4947892,120.20238,89.39747524,3.024079635,3.011828164,5.316193387,107.2949512,89.50258333,120.0378437,9,4,7,3,2,1,0.4444444444,-0.228668942,105.4039703,Fe2CoO4,CoO,CoFe2O4-CoO
243,243,0.1111111111,82447.88796,9160.87644,227,225,50,360,293,850,27,27,27,1,5,81,4240,45.4,300,0,0,1,5,1,1,5.932913866,5.932913866,5.932913866,120.4947892,120.20238,89.39747524,3.024079635,3.011828164,5.316193387,107.2949512,89.50258333,120.0378437,9,4,7,3,2,1,0.4444444444,-0.228668942,105.4039703,Fe2CoO4,CoO,CoFe2O4-CoO
244,244,0.1111111111,82447.88796,9160.87644,227,225,50,360,293,850,27,27,27,1,5,83.8,4240,45.4,280,0,0,1,7,1,1,5.932913866,5.932913866,5.932913866,120.4947892,120.20238,89.39747524,3.024079635,3.011828164,5.316193387,107.2949512,89.50258333,120.0378437,9,4,7,3,2,1,0.4444444444,-0.228668942,105.4039703,Fe2CoO4,CoO,CoFe2O4-CoO
245,245,0.1807228916,19160.75009,3462.786162,225,225,20,5,525,720,16.6,16.6,16.6,1,25,9.164,903,0.0283,45,1,0.001023,0,2,1,1,2.924839357,2.924839357,3.442262,90,90,119.9999855,2.924839357,2.924839357,3.442262,90,90,119.9999855,4,2,2,1,2,1,0.5,0.9904761905,184.6255243,NiO,NiO,NiO-NiO
246,246,0.1807228916,19160.75009,3462.786162,225,225,30,5,525,720,16.6,16.6,16.6,1,25,15.128,861.53,0.0316,48,0,0.00186,1,2,1,1,2.924839357,2.924839357,3.442262,90,90,119.9999855,2.924839357,2.924839357,3.442262,90,90,119.9999855,4,2,2,1,2,1,0.5,0.9904761905,184.6255243,NiO,NiO,NiO-NiO
247,247,0.1796407186,19509.11891,3504.63214,225,225,30,5,525,720,16.7,16.7,16.7,1,50,12.752,597.5,0.028228,52.5,0,0.0057497,0.8,2,1,1,2.924839357,2.924839357,3.442262,90,90,119.9999855,2.924839357,2.924839357,3.442262,90,90,119.9999855,4,2,2,1,2,1,0.5,0.9904761905,184.6255243,NiO,NiO,NiO-NiO
248,248,0.1796407186,19509.11891,3504.63214,225,225,30,5,525,720,16.7,16.7,16.7,1,100,12.752,376.5,0.02247,37.5,0,0.0042824,1,2,1,1,2.924839357,2.924839357,3.442262,90,90,119.9999855,2.924839357,2.924839357,3.442262,90,90,119.9999855,4,2,2,1,2,1,0.5,0.9904761905,184.6255243,NiO,NiO,NiO-NiO
249,249,0.1796407186,19509.11891,3504.63214,225,225,30,5,525,720,16.7,16.7,16.7,1,200,5.2614,204,0.011407,27,0,0.0039318,1,2,1,1,2.924839357,2.924839357,3.442262,90,90,119.9999855,2.924839357,2.924839357,3.442262,90,90,119.9999855,4,2,2,1,2,1,0.5,0.9904761905,184.6255243,NiO,NiO,NiO-NiO
250,250,0.1796407186,19509.11891,3504.63214,225,225,30,5,525,720,16.7,16.7,16.7,1,300,4.6594,79.5,0.00269,24.5,0,0.0031378,1,2,1,1,2.924839357,2.924839357,3.442262,90,90,119.9999855,2.924839357,2.924839357,3.442262,90,90,119.9999855,4,2,2,1,2,1,0.5,0.9904761905,184.6255243,NiO,NiO,NiO-NiO
251,251,0.1538461538,31059.32953,4778.35839,225,225,30,5,525,720,19.5,19.5,19.5,1,25,9.164,193,0.0111,24,1,0.00111,0,2,1,1,2.924839357,2.924839357,3.442262,90,90,119.9999855,2.924839357,2.924839357,3.442262,90,90,119.9999855,4,2,2,1,2,1,0.5,0.9904761905,184.6255243,NiO,NiO,NiO-NiO
252,252,0.1538461538,31059.32953,4778.35839,225,225,30,5,525,720,19.5,19.5,19.5,1,25,15.128,190,0.010925,21,0,0.0010185,1,2,1,1,2.924839357,2.924839357,3.442262,90,90,119.9999855,2.924839357,2.924839357,3.442262,90,90,119.9999855,4,2,2,1,2,1,0.5,0.9904761905,184.6255243,NiO,NiO,NiO-NiO
253,253,0.1796407186,19509.11891,3504.63214,225,225,30,5,525,720,16.7,16.7,16.7,1,2,6.668,903,0.032511,21,0,0.000472472,0,2,1,1,2.924839357,2.924839357,3.442262,90,90,119.9999855,2.924839357,2.924839357,3.442262,90,90,119.9999855,4,2,2,1,2,1,0.5,0.9904761905,184.6255243,NiO,NiO,NiO-NiO
254,254,0.1538461538,31059.32953,4778.35839,225,225,30,5,525,720,19.5,19.5,19.5,1,2,15.128,197.5,0.010534,20.5,0,0.00997,1,2,1,1,2.924839357,2.924839357,3.442262,90,90,119.9999855,2.924839357,2.924839357,3.442262,90,90,119.9999855,4,2,2,1,2,1,0.5,0.9904761905,184.6255243,NiO,NiO,NiO-NiO
255,255,0.1538461538,31059.32953,4778.35839,225,225,30,5,525,720,19.5,19.5,19.5,1,50,12.752,201.5,0.011696,24.5,0,0.00668,1,2,1,1,2.924839357,2.924839357,3.442262,90,90,119.9999855,2.924839357,2.924839357,3.442262,90,90,119.9999855,4,2,2,1,2,1,0.5,0.9904761905,184.6255243,NiO,NiO,NiO-NiO
256,256,0.1538461538,31059.32953,4778.35839,225,225,30,5,525,720,19.5,19.5,19.5,1,100,12.752,259.5,0.015882,16.5,0,0.00922,1,2,1,1,2.924839357,2.924839357,3.442262,90,90,119.9999855,2.924839357,2.924839357,3.442262,90,90,119.9999855,4,2,2,1,2,1,0.5,0.9904761905,184.6255243,NiO,NiO,NiO-NiO
257,257,0.1538461538,31059.32953,4778.35839,225,225,30,5,525,720,19.5,19.5,19.5,1,200,1.6434,152.5,0.01103,5.5,0,0.00578,1,2,1,1,2.924839357,2.924839357,3.442262,90,90,119.9999855,2.924839357,2.924839357,3.442262,90,90,119.9999855,4,2,2,1,2,1,0.5,0.9904761905,184.6255243,NiO,NiO,NiO-NiO
258,258,0.1538461538,31059.32953,4778.35839,225,225,30,5,525,720,19.5,19.5,19.5,1,300,1.0414,43.5,0.001709,1.5,0,6.50E-05,1,2,1,1,2.924839357,2.924839357,3.442262,90,90,119.9999855,2.924839357,2.924839357,3.442262,90,90,119.9999855,4,2,2,1,2,1,0.5,0.9904761905,184.6255243,NiO,NiO,NiO-NiO
259,259,0.1034482759,102160.318,10568.30876,225,225,20,5,525,720,29,29,29,1,25,6.936,75.47,0.0011625,10,1,0.0001875,1,2,1,1,2.924839357,2.924839357,3.442262,90,90,119.9999855,2.924839357,2.924839357,3.442262,90,90,119.9999855,4,2,2,1,2,1,0.5,0.9904761905,184.6255243,NiO,NiO,NiO-NiO
260,260,0.1034482759,102160.318,10568.30876,225,225,20,5,525,720,29,29,29,1,25,15.128,71.7,0.00111,14,0,0.0003111,1,2,1,1,2.924839357,2.924839357,3.442262,90,90,119.9999855,2.924839357,2.924839357,3.442262,90,90,119.9999855,4,2,2,1,2,1,0.5,0.9904761905,184.6255243,NiO,NiO,NiO-NiO
261,261,0.1034482759,102160.318,10568.30876,225,225,20,5,525,720,29,29,29,1,2,6.668,50,0.000831,3,0,0.0019,0,2,1,1,2.924839357,2.924839357,3.442262,90,90,119.9999855,2.924839357,2.924839357,3.442262,90,90,119.9999855,4,2,2,1,2,1,0.5,0.9904761905,184.6255243,NiO,NiO,NiO-NiO
262,262,0.1034482759,102160.318,10568.30876,225,225,20,5,525,720,29,29,29,1,50,12.752,81.5,0.001297,11.5,0,0.00163,1,2,1,1,2.924839357,2.924839357,3.442262,90,90,119.9999855,2.924839357,2.924839357,3.442262,90,90,119.9999855,4,2,2,1,2,1,0.5,0.9904761905,184.6255243,NiO,NiO,NiO-NiO
263,263,0.1034482759,102160.318,10568.30876,225,225,20,5,525,720,29,29,29,1,100,12.752,143,0.002142,24,0,0.00355,1,2,1,1,2.924839357,2.924839357,3.442262,90,90,119.9999855,2.924839357,2.924839357,3.442262,90,90,119.9999855,4,2,2,1,2,1,0.5,0.9904761905,184.6255243,NiO,NiO,NiO-NiO
264,264,0.1034482759,102160.318,10568.30876,225,225,20,5,525,720,29,29,29,1,200,1.5234,148,0.002414,22,0,0.00423,1,2,1,1,2.924839357,2.924839357,3.442262,90,90,119.9999855,2.924839357,2.924839357,3.442262,90,90,119.9999855,4,2,2,1,2,1,0.5,0.9904761905,184.6255243,NiO,NiO,NiO-NiO
265,265,0.1034482759,102160.318,10568.30876,225,225,20,5,525,720,29,29,29,1,300,0.8934,88.5,0.00151,32.5,0,0.00525,1,2,1,1,2.924839357,2.924839357,3.442262,90,90,119.9999855,2.924839357,2.924839357,3.442262,90,90,119.9999855,4,2,2,1,2,1,0.5,0.9904761905,184.6255243,NiO,NiO,NiO-NiO
266,266,0.09677419355,124788.1436,12076.27196,225,225,20,5,525,720,31,31,31,1,25,6.668,3.8,0.007775,1.5,0,0.00019818,0,2,1,1,2.924839357,2.924839357,3.442262,90,90,119.9999855,2.924839357,2.924839357,3.442262,90,90,119.9999855,4,2,2,1,2,1,0.5,0.9904761905,184.6255243,NiO,NiO,NiO-NiO
267,267,0.09677419355,124788.1436,12076.27196,225,225,20,5,525,720,31,31,31,1,25,6.668,3.8,0.005655,12,0,0.00019818,0,2,1,1,2.924839357,2.924839357,3.442262,90,90,119.9999855,2.924839357,2.924839357,3.442262,90,90,119.9999855,4,2,2,1,2,1,0.5,0.9904761905,184.6255243,NiO,NiO,NiO-NiO
268,268,0.09677419355,124788.1436,12076.27196,225,225,20,5,525,720,31,31,31,1,2,15.128,6.5,5.60E-05,15.5,0,0.000119,1,2,1,1,2.924839357,2.924839357,3.442262,90,90,119.9999855,2.924839357,2.924839357,3.442262,90,90,119.9999855,4,2,2,1,2,1,0.5,0.9904761905,184.6255243,NiO,NiO,NiO-NiO
269,269,0.09677419355,124788.1436,12076.27196,225,225,20,5,525,720,31,31,31,1,50,12.752,14,0.000135,11,0,0.000109,1,2,1,1,2.924839357,2.924839357,3.442262,90,90,119.9999855,2.924839357,2.924839357,3.442262,90,90,119.9999855,4,2,2,1,2,1,0.5,0.9904761905,184.6255243,NiO,NiO,NiO-NiO
270,270,0.09677419355,124788.1436,12076.27196,225,225,20,5,525,720,31,31,31,1,100,12.752,35,0.000104,11,0,0.000332,1,2,1,1,2.924839357,2.924839357,3.442262,90,90,119.9999855,2.924839357,2.924839357,3.442262,90,90,119.9999855,4,2,2,1,2,1,0.5,0.9904761905,184.6255243,NiO,NiO,NiO-NiO
271,271,0.09677419355,124788.1436,12076.27196,225,225,20,5,525,720,31,31,31,1,200,1.6434,36,7.50E-05,7,0,0.000364,1,2,1,1,2.924839357,2.924839357,3.442262,90,90,119.9999855,2.924839357,2.924839357,3.442262,90,90,119.9999855,4,2,2,1,2,1,0.5,0.9904761905,184.6255243,NiO,NiO,NiO-NiO
272,272,0.09677419355,124788.1436,12076.27196,225,225,20,5,525,720,31,31,31,1,300,17.825,12,8.90E-05,2,1,2.00E-05,0,2,1,1,2.924839357,2.924839357,3.442262,90,90,119.9999855,2.924839357,2.924839357,3.442262,90,90,119.9999855,4,2,2,1,2,1,0.5,0.9904761905,184.6255243,NiO,NiO,NiO-NiO
273,273,0.05555555556,659583.1037,36643.50576,225,225,20,5,525,720,54,54,54,1,25,10.146,24528,0.00125,3,0,0.000208,0,2,1,1,2.924839357,2.924839357,3.442262,90,90,119.9999855,2.924839357,2.924839357,3.442262,90,90,119.9999855,4,2,2,1,2,1,0.5,0.9904761905,184.6255243,NiO,NiO,NiO-NiO
274,274,0.05555555556,659583.1037,36643.50576,225,225,20,5,525,720,54,54,54,1,25,23.556,16981,9.00E-05,3,1,0,1,2,1,1,2.924839357,2.924839357,3.442262,90,90,119.9999855,2.924839357,2.924839357,3.442262,90,90,119.9999855,4,2,2,1,2,1,0.5,0.9904761905,184.6255243,NiO,NiO,NiO-NiO
275,275,0.05555555556,659583.1037,36643.50576,225,225,20,5,525,720,54,54,54,1,2,17.8,8.5,3.40E-05,7.5,0,3.10E-05,0,2,1,1,2.924839357,2.924839357,3.442262,90,90,119.9999855,2.924839357,2.924839357,3.442262,90,90,119.9999855,4,2,2,1,2,1,0.5,0.9904761905,184.6255243,NiO,NiO,NiO-NiO
276,276,0.05555555556,659583.1037,36643.50576,225,225,20,5,525,720,54,54,54,1,50,12.698,17,7.60E-05,7,0,3.50E-05,0,2,1,1,2.924839357,2.924839357,3.442262,90,90,119.9999855,2.924839357,2.924839357,3.442262,90,90,119.9999855,4,2,2,1,2,1,0.5,0.9904761905,184.6255243,NiO,NiO,NiO-NiO
277,277,0.05555555556,659583.1037,36643.50576,225,225,20,5,525,720,54,54,54,1,100,7.094,21,4.30E-05,5,0,1.40E-05,0,2,1,1,2.924839357,2.924839357,3.442262,90,90,119.9999855,2.924839357,2.924839357,3.442262,90,90,119.9999855,4,2,2,1,2,1,0.5,0.9904761905,184.6255243,NiO,NiO,NiO-NiO
278,278,0.05555555556,659583.1037,36643.50576,225,225,20,5,525,720,54,54,54,1,200,32.2846,18,7.80E-05,5,1,2.50E-05,1,2,1,1,2.924839357,2.924839357,3.442262,90,90,119.9999855,2.924839357,2.924839357,3.442262,90,90,119.9999855,4,2,2,1,2,1,0.5,0.9904761905,184.6255243,NiO,NiO,NiO-NiO
279,279,0.05555555556,659583.1037,36643.50576,225,225,20,5,525,720,54,54,54,1,300,32.1746,22.5,8.50E-05,4.5,1,9.70E-06,1,2,1,1,2.924839357,2.924839357,3.442262,90,90,119.9999855,2.924839357,2.924839357,3.442262,90,90,119.9999855,4,2,2,1,2,1,0.5,0.9904761905,184.6255243,NiO,NiO,NiO-NiO
280,280,0.2027027027,13579.17511,2752.535494,227,227,25,90,290,850,14.8,14.8,14.8,1,5,24.6,7412,19.8,168,0,0,1,0.005,1,1,3.024079635,3.011828164,5.316193387,107.2949512,89.50258333,120.0378437,5.996281061,5.996281061,5.996281061,60,60,60,9,4,2,1,7,3,0.4444444444,0.6896551724,53.15794853,CoO,Fe2NiO4,CoO/NiFe2O4
281,281,0.1657458564,24838.42004,4116.8652,227,227,25,90.6,290,850,18.1,18.1,18.1,1,5,10.4,6052,9.1,520,0,0,1,0.005,1,1,3.024079635,3.011828164,5.316193387,107.2949512,89.50258333,120.0378437,5.996281061,5.996281061,5.996281061,60,60,60,9,4,2,1,7,3,0.4444444444,0.6875862069,53.15794853,CoO,Fe2NiO4,CoO/NiFe2O4
282,282,0.24,8181.223958,1963.49375,227,227,25,148.8,290,850,12.5,12.5,12.5,1,5,8.3,9624,7.9,632,0,0,1,0.005,1,1,3.024079635,3.011828164,5.316193387,107.2949512,89.50258333,120.0378437,5.996281061,5.996281061,5.996281061,60,60,60,9,4,2,1,7,3,0.4444444444,0.4868965517,53.15794853,CoO,Fe2NiO4,CoO/NiFe2O4
283,283,1.5,33.51029333,50.26544,225,0,80,5,525,720,2,2,2,1,2,53,0.27,1.8,0,1,0,1,0,1,1,2.924839357,2.924839357,3.442262,90,90,119.9999855,0,0,0,0,0,0,2,1,2,1,0,0,0.5,0.9904761905,0,NiO,0,NiO
284,284,1.5,33.51029333,50.26544,225,0,80,5,525,720,2,2,2,1,5,50.86,275.86,1.35,0,1,0,1,0,1,1,2.924839357,2.924839357,3.442262,90,90,119.9999855,0,0,0,0,0,0,2,1,2,1,0,0,0.5,0.9904761905,0,NiO,0,NiO
285,285,1.5,33.51029333,50.26544,225,0,80,5,525,720,2,2,2,1,5,66,275.86,1.35,0,1,0,1,0,1,1,2.924839357,2.924839357,3.442262,90,90,119.9999855,0,0,0,0,0,0,2,1,2,1,0,0,0.5,0.9904761905,0,NiO,0,NiO
286,286,0.75,268.0823467,201.06176,225,0,80,5,525,720,4,4,4,1,2,5.88,2.04,0.3,0,1,0,1,0,1,1,2.924839357,2.924839357,3.442262,90,90,119.9999855,0,0,0,0,0,0,2,1,2,1,0,0,0.5,0.9904761905,0,NiO,0,NiO
287,287,0.75,268.0823467,201.06176,225,0,80,5,525,720,4,4,4,1,20,5.68,0.68,0.09,0,1,0,1,0,1,1,2.924839357,2.924839357,3.442262,90,90,119.9999855,0,0,0,0,0,0,2,1,2,1,0,0,0.5,0.9904761905,0,NiO,0,NiO
288,288,0.75,268.0823467,201.06176,225,0,80,5,525,720,4,4,4,1,5,5.74,2482.75,0.295,827.586,0,0.11,1,8,1,1,2.924839357,2.924839357,3.442262,90,90,119.9999855,0,0,0,0,0,0,2,1,2,1,0,0,0.5,0.9904761905,0,NiO,0,NiO
289,289,0.75,268.0823467,201.06176,225,0,80,5,525,720,4,4,4,1,5,5.67,2344.83,0.341,0,1,0,1,8,1,1,2.924839357,2.924839357,3.442262,90,90,119.9999855,0,0,0,0,0,0,2,1,2,1,0,0,0.5,0.9904761905,0,NiO,0,NiO
290,290,0.5,904.77792,452.38896,225,0,80,5,525,720,6,6,6,1,5,4.6,2711.86,0.2,1355.93,0,0.104,1,8,1,1,2.924839357,2.924839357,3.442262,90,90,119.9999855,0,0,0,0,0,0,2,1,2,1,0,0,0.5,0.9904761905,0,NiO,0,NiO
291,291,0.5,904.77792,452.38896,225,0,80,5,525,720,6,6,6,1,5,4.53,2305,0.16,0,1,0,1,8,1,1,2.924839357,2.924839357,3.442262,90,90,119.9999855,0,0,0,0,0,0,2,1,2,1,0,0,0.5,0.9904761905,0,NiO,0,NiO
292,292,0.4285714286,1436.753827,615.75164,225,0,80,5,525,720,7,7,7,1,5,4.05,3172.4,0.208,2068.9,1,0.1171875,1,8,1,1,2.924839357,2.924839357,3.442262,90,90,119.9999855,0,0,0,0,0,0,2,1,2,1,0,0,0.5,0.9904761905,0,NiO,0,NiO
293,293,0.4285714286,1436.753827,615.75164,225,0,80,5,525,720,7,7,7,1,5,3.82,1724.13,0.143,0,1,0,1,8,1,1,2.924839357,2.924839357,3.442262,90,90,119.9999855,0,0,0,0,0,0,2,1,2,1,0,0,0.5,0.9904761905,0,NiO,0,NiO
294,294,0.3333333333,3053.62548,1017.87516,225,0,80,5,525,720,9,9,9,1,2,2.94,1.13,0.12,0,1,0,1,0,1,1,2.924839357,2.924839357,3.442262,90,90,119.9999855,0,0,0,0,0,0,2,1,2,1,0,0,0.5,0.9904761905,0,NiO,0,NiO
295,295,0.3333333333,3053.62548,1017.87516,225,0,80,5,525,720,9,9,9,1,20,2.53,0.8,0.07,0,1,0,1,0,1,1,2.924839357,2.924839357,3.442262,90,90,119.9999855,0,0,0,0,0,0,2,1,2,1,0,0,0.5,0.9904761905,0,NiO,0,NiO
296,296,0.3333333333,3053.62548,1017.87516,225,0,80,5,525,720,9,9,9,1,140,1.469,0.11,0.01,0,1,0,1,0,1,1,2.924839357,2.924839357,3.442262,90,90,119.9999855,0,0,0,0,0,0,2,1,2,1,0,0,0.5,0.9904761905,0,NiO,0,NiO
297,297,0.3333333333,3053.62548,1017.87516,225,0,80,5,525,720,9,9,9,1,5,3.234,2847.4576,0.2089552,2847.4576,1,0.2089552,1,8,1,1,2.924839357,2.924839357,3.442262,90,90,119.9999855,0,0,0,0,0,0,2,1,2,1,0,0,0.5,0.9904761905,0,NiO,0,NiO
298,298,0.3333333333,3053.62548,1017.87516,225,0,80,5,525,720,9,9,9,1,5,3.09,1491.52,0.1432,0,1,0,1,8,1,1,2.924839357,2.924839357,3.442262,90,90,119.9999855,0,0,0,0,0,0,2,1,2,1,0,0,0.5,0.9904761905,0,NiO,0,NiO
299,299,0.3333333333,3053.62548,1017.87516,225,225,90,60,796,720,9,9,9,1,300,4.61,964.729,0,0,1,0,1,0,1,1,2.416394474,2.416394474,2.416394474,109.4712206,109.4712206,109.4712206,2.924839357,2.924839357,3.442262,90,90,119.9999855,3,2,1,1,2,1,0.6666666667,0.9246231156,184.6255243,Ni,NiO,Ni/NiO
