Repository: ai-chem/MagnetExchangeBias

# Tests_Git_Django_PostgreSQL
My small steps in programming
Start point 18.10.2023

1. Видео о том, как работать в репозитории в PyCram(https://youtu.be/9VKKZNqzPcE?si=LDJU6aA5hWqKczHg)
2. Попытки импортировать библиотеки в Modul_test

File: preprocessing and processing/add_new_parameters/bias_param_0508_.csv (part 3 of 9)
,Unnamed: 0,area/volume,volume,area,space_group_core,space_group_shell,h_range_max_koe,Tb,TN,Tc,x,y,z,shape,temperature_k,sat_em_g,coer_oe,mr (emu/g),exc_bias_oe,exc_dir,ver_shift_emu_g,ver_s_dir,fc_field_t,sphericity,max/min,core_a,core_b,core_c,core_alpha,core_beta,core_gamma,shell_a,shell_b,shell_c,shell_alpha,shell_beta,shell_gamma,total_ions,z_ions,core_total_ions,core_magnetic_ions,shell_total_ions,shell_magnetic_ions,num_of_magn_ions,Tn-Tb/Tn,Aex,core,shell,formula
300,300,0.3,4188.786667,1256.636,225,225,90,60,796,720,10,10,10,1,300,8.01,2553.787,0.67936,0,1,0,1,0,1,1,2.416394474,2.416394474,2.416394474,109.4712206,109.4712206,109.4712206,2.924839357,2.924839357,3.442262,90,90,119.9999855,3,2,1,1,2,1,0.6666666667,0.9246231156,184.6255243,Ni,NiO,Ni/NiO
301,301,0.2727272727,5575.275053,1520.52956,225,225,90,60,796,720,11,11,11,1,300,12.21,2553.787,0.67936,0,1,0,1,0,1,1,2.416394474,2.416394474,2.416394474,109.4712206,109.4712206,109.4712206,2.924839357,2.924839357,3.442262,90,90,119.9999855,3,2,1,1,2,1,0.6666666667,0.9246231156,184.6255243,Ni,NiO,Ni/NiO
302,302,0.1875,17157.27019,3216.98816,225,225,90,60,796,720,16,16,16,1,300,28.41,63.6,0.7368,0,1,0,1,0,1,1,2.416394474,2.416394474,2.416394474,109.4712206,109.4712206,109.4712206,2.924839357,2.924839357,3.442262,90,90,119.9999855,3,2,1,1,2,1,0.6666666667,0.9246231156,184.6255243,Ni,NiO,Ni/NiO
303,303,0.1304347826,50964.96737,6647.60444,225,225,90,60,796,720,23,23,23,1,300,40.31,68.1,2.526,0,1,0,1,0,1,1,2.416394474,2.416394474,2.416394474,109.4712206,109.4712206,109.4712206,2.924839357,2.924839357,3.442262,90,90,119.9999855,3,2,1,1,2,1,0.6666666667,0.9246231156,184.6255243,Ni,NiO,Ni/NiO
304,304,0.3333333333,3053.62548,1017.87516,225,225,90,60,796,720,9,9,9,1,5,37.815,411.1,2.61,22.2,0,1.239,1,0.5,1,1,2.416394474,2.416394474,2.416394474,109.4712206,109.4712206,109.4712206,2.924839357,2.924839357,3.442262,90,90,119.9999855,3,2,1,1,2,1,0.6666666667,0.9246231156,184.6255243,Ni,NiO,Ni/NiO
305,305,0.3,4188.786667,1256.636,225,225,90,60,796,720,10,10,10,1,5,36.97,512.95,4.21,24.05,0,0,1,0.5,1,1,2.416394474,2.416394474,2.416394474,109.4712206,109.4712206,109.4712206,2.924839357,2.924839357,3.442262,90,90,119.9999855,3,2,1,1,2,1,0.6666666667,0.9246231156,184.6255243,Ni,NiO,Ni/NiO
306,306,0.2727272727,5575.275053,1520.52956,225,225,90,60,796,720,11,11,11,1,5,36.13,637.02,6.31,40.779,0,0,1,0.5,1,1,2.416394474,2.416394474,2.416394474,109.4712206,109.4712206,109.4712206,2.924839357,2.924839357,3.442262,90,90,119.9999855,3,2,1,1,2,1,0.6666666667,0.9246231156,184.6255243,Ni,NiO,Ni/NiO
307,307,0.1875,17157.27019,3216.98816,225,225,90,60,796,720,16,16,16,1,5,50.4,538.876,13.11,57.4,0,0,1,0.5,1,1,2.416394474,2.416394474,2.416394474,109.4712206,109.4712206,109.4712206,2.924839357,2.924839357,3.442262,90,90,119.9999855,3,2,1,1,2,1,0.6666666667,0.9246231156,184.6255243,Ni,NiO,Ni/NiO
308,308,0.1304347826,50964.96737,6647.60444,225,225,90,60,796,720,23,23,23,1,5,53.78,559.24,20.51,40.76,0,0,1,0.5,1,1,2.416394474,2.416394474,2.416394474,109.4712206,109.4712206,109.4712206,2.924839357,2.924839357,3.442262,90,90,119.9999855,3,2,1,1,2,1,0.6666666667,0.9246231156,184.6255243,Ni,NiO,Ni/NiO
309,309,1.25,419.904,524.88,227,0,20,32,585,577,5.4,5.4,5.4,2,300,39.07,171.2,2.06156,0.17,1,0,1,0,0.5166432673,1,6.10730908,6.055895717,6.113147522,59.8443616,59.34137478,60.17587797,0,0,0,0,0,0,7,3,7,3,0,0,0.4285714286,0.9452991453,0,Mn(FeO2)2,0,MnFe2O4
310,310,0.7417582418,2009.522667,1490.58,227,227,20,34.3,316,858,9.1,9.1,9.1,2,25,70.4,210.526,12.5,5.3,0,0,1,1,0.5166432673,1,6.10730908,6.055895717,6.113147522,59.8443616,59.34137478,60.17587797,3.058813,5.142692,5.225572969,74.87633512,90,90,14,6,7,3,7,3,0.4285714286,0.8914556962,70.12524139,Mn(FeO2)2,Fe3O4,MnFe2O4/Fe3O4
311,311,0.6308411215,3266.781333,2060.82,227,227,20,34.3,316,858,10.7,10.7,10.7,2,200,69.9,1.24,0.0794,1.022,1,2.06,1,3,0.5166432673,1,6.10730908,6.055895717,6.113147522,59.8443616,59.34137478,60.17587797,3.058813,5.142692,5.225572969,74.87633512,90,90,14,6,7,3,7,3,0.4285714286,0.8914556962,70.12524139,Mn(FeO2)2,Fe3O4,MnFe2O4/Fe3O4
312,312,0.2508361204,7166.082132,1797.512241,225,225,2,350,525,668,11.96,11.96,11.96,1,5,13.4,170,5.4,22,0,0,1,0.2,1,1,2.416394474,2.416394474,2.416394474,109.4712206,109.4712206,109.4712206,2.924839357,2.924839357,3.442262,90,90,119.9999855,3,2,1,1,2,1,0.6666666667,0.3333333333,171.2914587,Ni,NiO,Ni-NiO
313,313,0.233463035,8887.868604,2074.988779,225,225,2,350,525,668,12.85,12.85,12.85,1,5,12.9,230,6.9,45,0,0,1,0.2,1,1,2.416394474,2.416394474,2.416394474,109.4712206,109.4712206,109.4712206,2.924839357,2.924839357,3.442262,90,90,119.9999855,3,2,1,1,2,1,0.6666666667,0.3333333333,171.2914587,Ni,NiO,Ni-NiO
314,314,0.2086230876,12455.60711,2598.527213,225,225,2,350,525,668,14.38,14.38,14.38,1,5,17.6,250,9.9,43,0,0,1,0.2,1,1,2.416394474,2.416394474,2.416394474,109.4712206,109.4712206,109.4712206,2.924839357,2.924839357,3.442262,90,90,119.9999855,3,2,1,1,2,1,0.6666666667,0.3333333333,171.2914587,Ni,NiO,Ni-NiO
315,315,0.1850709439,17841.74332,3301.988276,225,225,2,350,525,668,16.21,16.21,16.21,1,5,21.6,230,8.4,62,0,1.92,1,0.2,1,1,2.416394474,2.416394474,2.416394474,109.4712206,109.4712206,109.4712206,2.924839357,2.924839357,3.442262,90,90,119.9999855,3,2,1,1,2,1,0.6666666667,0.3333333333,171.2914587,Ni,NiO,Ni-NiO
316,316,0.162425555,26393.01039,4286.89936,225,225,2,350,525,668,18.47,18.47,18.47,1,5,31.5,440,16.2,250,0,2.69,1,0.2,1,1,2.416394474,2.416394474,2.416394474,109.4712206,109.4712206,109.4712206,2.924839357,2.924839357,3.442262,90,90,119.9999855,3,2,1,1,2,1,0.6666666667,0.3333333333,171.2914587,Ni,NiO,Ni-NiO
317,317,0.1422475107,39293.25274,5589.367388,225,225,2,350,525,668,21.09,21.09,21.09,1,5,16.1,420,7.1,310,0,5.38,1,0.2,1,1,2.416394474,2.416394474,2.416394474,109.4712206,109.4712206,109.4712206,2.924839357,2.924839357,3.442262,90,90,119.9999855,3,2,1,1,2,1,0.6666666667,0.3333333333,171.2914587,Ni,NiO,Ni-NiO
318,318,0.1788908766,19755.47291,3534.073865,225,225,2,350,525,668,16.77,16.77,16.77,1,5,14.9,550,6.2,570,0,6.923,1,0.2,1,1,2.416394474,2.416394474,2.416394474,109.4712206,109.4712206,109.4712206,2.924839357,2.924839357,3.442262,90,90,119.9999855,3,2,1,1,2,1,0.6666666667,0.3333333333,171.2914587,Ni,NiO,Ni-NiO
319,319,0.125,57905.78688,7238.22336,161,0,30,35,643,703,24,24,24,1,60,0.3547,391.3,0.0275,173.9,1,0.00458,0,2,1,1,8.464880463,5.388093916,5.321518785,122.2098958,142.6878026,47.91917824,0,0,0,0,0,0,5,1,5,1,0,0,0.2,0.9455676516,0,FeBiO3,0,BiFeO3
320,320,0.09677419355,124788.1436,12076.27196,62,0,30,113.4,640,300,31,31,31,1,60,0.375,593.4,0.018367,902,1,0.0102,0,2,1,1,,,,,,,0,0,0,0,0,0,50,11,50,11,0,0,0.22,0.8228125,0,LaFe10(Bi3O10)3,0,Bi0.9La0.1FeO3
321,321,0.125,57905.78688,7238.22336,161,0,30,35,643,703,24,24,24,1,60,0.3698,391.3,0.0275,173.9,0,0.00458,1,2,1,1,8.464880463,5.388093916,5.321518785,122.2098958,142.6878026,47.91917824,0,0,0,0,0,0,5,1,5,1,0,0,0.2,0.9455676516,0,FeBiO3,0,BiFeO3
322,322,0.09677419355,124788.1436,12076.27196,62,0,30,61,640,300,31,31,31,1,60,0.408,593.4,0.018367,902,0,0.0102,1,2,1,1,,,,,,,0,0,0,0,0,0,50,11,50,11,0,0,0.22,0.9046875,0,LaFe10(Bi3O10)3,0,Bi0.9La0.1FeO3
323,323,0.07692307692,248474.6363,19113.43356,62,0,20,71.2,625,822.2,39,39,39,1,300,2.42,200,0.25,10.86,0,0,1,0,1,1,,,,,,,0,0,0,0,0,0,50,19,50,19,0,0,0.38,0.88608,0,Nd9Ho(FeO3)10,0,NdFeO3
324,324,0.9642857143,914.6666667,882,227,0,10,398,890,803,7,7,7,2,5,39.07,3340.43,13.308816,254.052,0,0.656,1,1,0.5166432673,1,5.932913866,5.932913866,5.932913866,120.4947892,120.20238,89.39747524,0,0,0,0,0,0,7,3,7,3,0,0,0.4285714286,0.5528089888,0,Fe2CoO4,0,CoFe2O4
325,325,0.4821428571,7317.333333,3528,227,227,10,125,120,825,14,14,14,2,25,90.278,1728.159,45.8,21.84,1,0.7,0,3,0.5166432673,1,5.932913866,5.932913866,5.932913866,120.4947892,120.20238,89.39747524,3.058813,5.142692,5.225572969,74.87633512,90,90,14,6,7,3,7,3,0.4285714286,-0.04166666667,67.42811672,Fe2CoO4,Fe3O4,CoFe2O4/Fe3O4
326,326,0.4821428571,7317.333333,3528,227,227,10,125,120,825,14,14,14,2,300,51.862,17.45,1.45,0.85,1,0.09,1,3,0.5166432673,1,5.932913866,5.932913866,5.932913866,120.4947892,120.20238,89.39747524,3.058813,5.142692,5.225572969,74.87633512,90,90,14,6,7,3,7,3,0.4285714286,-0.04166666667,67.42811672,Fe2CoO4,Fe3O4,CoFe2O4/Fe3O4
327,327,0.5192307692,5858.666667,3042,227,227,10,125,120,825,13,13,13,2,5,77.96,2735,58.33,0,1,0,1,0,0.5166432673,1,5.932913866,5.932913866,5.932913866,120.4947892,120.20238,89.39747524,3.058813,5.142692,5.225572969,74.87633512,90,90,14,6,7,3,7,3,0.4285714286,-0.04166666667,67.42811672,Fe2CoO4,Fe3O4,CoFe2O4/Fe3O4
328,328,0.5192307692,5858.666667,3042,227,227,10,125,120,825,13,13,13,2,5,74.4,2155.09,48.815,86,0,1.72,1,2,0.5166432673,1,5.932913866,5.932913866,5.932913866,120.4947892,120.20238,89.39747524,3.058813,5.142692,5.225572969,74.87633512,90,90,14,6,7,3,7,3,0.4285714286,-0.04166666667,67.42811672,Fe2CoO4,Fe3O4,CoFe2O4/Fe3O4
329,329,0.5192307692,5858.666667,3042,227,227,10,125,120,825,13,13,13,2,25,74.6,1928.8,46.985,10.8,0,2.26,1,2,0.5166432673,1,5.932913866,5.932913866,5.932913866,120.4947892,120.20238,89.39747524,3.058813,5.142692,5.225572969,74.87633512,90,90,14,6,7,3,7,3,0.4285714286,-0.04166666667,67.42811672,Fe2CoO4,Fe3O4,CoFe2O4/Fe3O4
330,330,0.5192307692,5858.666667,3042,227,227,10,125,120,825,13,13,13,2,50,73.97,1540.9285,43.4385,10.7,0,2.8,1,2,0.5166432673,1,5.932913866,5.932913866,5.932913866,120.4947892,120.20238,89.39747524,3.058813,5.142692,5.225572969,74.87633512,90,90,14,6,7,3,7,3,0.4285714286,-0.04166666667,67.42811672,Fe2CoO4,Fe3O4,CoFe2O4/Fe3O4
331,331,0.5192307692,5858.666667,3042,227,227,10,125,120,825,13,13,13,2,100,75.48,678.85,31.396,32.33,0,3.86,1,2,0.5166432673,1,5.932913866,5.932913866,5.932913866,120.4947892,120.20238,89.39747524,3.058813,5.142692,5.225572969,74.87633512,90,90,14,6,7,3,7,3,0.4285714286,-0.04166666667,67.42811672,Fe2CoO4,Fe3O4,CoFe2O4/Fe3O4
332,332,0.5192307692,5858.666667,3042,227,227,10,125,120,825,13,13,13,2,200,74.83,1024.7477,13.7352,6.0916,0,1.202,1,2,0.5166432673,1,5.932913866,5.932913866,5.932913866,120.4947892,120.20238,89.39747524,3.058813,5.142692,5.225572969,74.87633512,90,90,14,6,7,3,7,3,0.4285714286,-0.04166666667,67.42811672,Fe2CoO4,Fe3O4,CoFe2O4/Fe3O4
333,333,0.5192307692,5858.666667,3042,227,227,10,125,120,825,13,13,13,2,300,69.97,642.89,1.529,1.5744,1,0.43,1,2,0.5166432673,1,5.932913866,5.932913866,5.932913866,120.4947892,120.20238,89.39747524,3.058813,5.142692,5.225572969,74.87633512,90,90,14,6,7,3,7,3,0.4285714286,-0.04166666667,67.42811672,Fe2CoO4,Fe3O4,CoFe2O4/Fe3O4
334,334,0.1648351648,25252.38526,4162.481086,227,227,10,125,120,825,18.2,18.2,18.2,1,5,45.1,943.658,33.7389,70.342,0,3.835,1,2,1,1,5.932913866,5.932913866,5.932913866,120.4947892,120.20238,89.39747524,3.058813,5.142692,5.225572969,74.87633512,90,90,14,6,7,3,7,3,0.4285714286,-0.04166666667,67.42811672,Fe2CoO4,Fe3O4,CoFe2O4/Fe3O4
335,335,0.1648351648,25252.38526,4162.481086,227,227,10,125,120,825,18.2,18.2,18.2,1,25,43.4,957.76,39.9269,85.63,0,5.535,1,2,1,1,5.932913866,5.932913866,5.932913866,120.4947892,120.20238,89.39747524,3.058813,5.142692,5.225572969,74.87633512,90,90,14,6,7,3,7,3,0.4285714286,-0.04166666667,67.42811672,Fe2CoO4,Fe3O4,CoFe2O4/Fe3O4
336,336,0.1648351648,25252.38526,4162.481086,227,227,10,125,120,825,18.2,18.2,18.2,1,50,40,880,34.2181,77.74,0,4.255,1,2,1,1,5.932913866,5.932913866,5.932913866,120.4947892,120.20238,89.39747524,3.058813,5.142692,5.225572969,74.87633512,90,90,14,6,7,3,7,3,0.4285714286,-0.04166666667,67.42811672,Fe2CoO4,Fe3O4,CoFe2O4/Fe3O4
337,337,0.1648351648,25252.38526,4162.481086,227,227,10,125,120,825,18.2,18.2,18.2,1,100,25.74,408.44,39.9269,112.875,0,6.6,1,2,1,1,5.932913866,5.932913866,5.932913866,120.4947892,120.20238,89.39747524,3.058813,5.142692,5.225572969,74.87633512,90,90,14,6,7,3,7,3,0.4285714286,-0.04166666667,67.42811672,Fe2CoO4,Fe3O4,CoFe2O4/Fe3O4
338,338,0.1648351648,25252.38526,4162.481086,227,227,10,125,120,825,18.2,18.2,18.2,1,200,58.004,747.3437,14.97898,22.575,0,1.32,1,2,1,1,5.932913866,5.932913866,5.932913866,120.4947892,120.20238,89.39747524,3.058813,5.142692,5.225572969,74.87633512,90,90,14,6,7,3,7,3,0.4285714286,-0.04166666667,67.42811672,Fe2CoO4,Fe3O4,CoFe2O4/Fe3O4
339,339,0.1648351648,25252.38526,4162.481086,227,227,10,125,120,825,18.2,18.2,18.2,1,300,66.16,935,8.5478,0,1,0,1,2,1,1,5.932913866,5.932913866,5.932913866,120.4947892,120.20238,89.39747524,3.058813,5.142692,5.225572969,74.87633512,90,90,14,6,7,3,7,3,0.4285714286,-0.04166666667,67.42811672,Fe2CoO4,Fe3O4,CoFe2O4/Fe3O4
340,340,0.08108108108,212174.611,17203.34684,55,0,60,293,313,332,37,37,37,1,10,44.946,47.826,0.6353,30,0,0.0390286,0,6,1,1,,,,,,,0,0,0,0,0,0,8,3,8,3,0,0,0.375,0.06389776358,0,DyTiCrO5,0,DyCrTiO5
341,341,0.08108108108,212174.611,17203.34684,55,0,60,293,313,332,37,37,37,1,10,44.946,35.5,0.6353,130,0,0.0390286,0,6,1,1,,,,,,,0,0,0,0,0,0,8,3,8,3,0,0,0.375,0.06389776358,0,DyTiCrO5,0,DyCrTiO5
342,342,0.1035196687,101949.0976,10553.73681,225,225,8,200,563,1661,28.98,28.98,28.98,1,4,30.68,1840,22.4,848,0,0,1,1,1,1,2.489759746,2.489759746,2.489759746,60,60,60,3.024079635,3.011828164,5.316193387,107.2949512,89.50258333,120.0378437,3,2,1,1,2,1,0.6666666667,0.6447602131,411.9435168,Co,CoO,Co/CoO
343,343,0.1035196687,101949.0976,10553.73681,225,225,8,200,563,1661,28.98,28.98,28.98,1,4,27.55,1793,9.75,800,0,0,1,1,1,1,2.489759746,2.489759746,2.489759746,60,60,60,3.024079635,3.011828164,5.316193387,107.2949512,89.50258333,120.0378437,3,2,1,1,2,1,0.6666666667,0.6447602131,411.9435168,Co,CoO,Co/CoO
344,344,0.1035196687,101949.0976,10553.73681,225,225,8,200,563,1661,28.98,28.98,28.98,1,4,30.11,1600,9.9,784,0,0,1,1,1,1,2.489759746,2.489759746,2.489759746,60,60,60,3.024079635,3.011828164,5.316193387,107.2949512,89.50258333,120.0378437,3,2,1,1,2,1,0.6666666667,0.6447602131,411.9435168,Co,CoO,Co/CoO
345,345,0.0998003992,113777.1815,11355.00813,225,225,8,200,563,1661,30.06,30.06,30.06,1,4,33.06,1520,9.629,720,0,0,1,1,1,1,2.489759746,2.489759746,2.489759746,60,60,60,3.024079635,3.011828164,5.316193387,107.2949512,89.50258333,120.0378437,3,2,1,1,2,1,0.6666666667,0.6447602131,411.9435168,Co,CoO,Co/CoO
346,346,0.0998003992,113777.1815,11355.00813,225,225,8,200,563,1661,30.06,30.06,30.06,1,4,35.4,1440,10.2439,640,0,0,1,1,1,1,2.489759746,2.489759746,2.489759746,60,60,60,3.024079635,3.011828164,5.316193387,107.2949512,89.50258333,120.0378437,3,2,1,1,2,1,0.6666666667,0.6447602131,411.9435168,Co,CoO,Co/CoO
347,347,0.0998003992,113777.1815,11355.00813,225,225,8,200,563,1661,30.06,30.06,30.06,1,4,37.8,1440,9.268,640,0,0,1,1,1,1,2.489759746,2.489759746,2.489759746,60,60,60,3.024079635,3.011828164,5.316193387,107.2949512,89.50258333,120.0378437,3,2,1,1,2,1,0.6666666667,0.6447602131,411.9435168,Co,CoO,Co/CoO
348,348,0.0998003992,113777.1815,11355.00813,225,225,8,200,563,1661,30.06,30.06,30.06,1,4,59.78,1360,10.3448,480,0,0,1,1,1,1,2.489759746,2.489759746,2.489759746,60,60,60,3.024079635,3.011828164,5.316193387,107.2949512,89.50258333,120.0378437,3,2,1,1,2,1,0.6666666667,0.6447602131,411.9435168,Co,CoO,Co/CoO
349,349,0.0998003992,113777.1815,11355.00813,225,225,8,200,563,1661,30.06,30.06,30.06,1,4,112.416,1191,17.78,473,0,0,1,1,1,1,2.489759746,2.489759746,2.489759746,60,60,60,3.024079635,3.011828164,5.316193387,107.2949512,89.50258333,120.0378437,3,2,1,1,2,1,0.6666666667,0.6447602131,411.9435168,Co,CoO,Co/CoO
350,350,0.0998003992,113777.1815,11355.00813,225,225,40,200,563,1661,30.06,30.06,30.06,1,5,37.17,1448.97,7.62872,601.796,0,1.498,1,1,1,1,2.489759746,2.489759746,2.489759746,60,60,60,3.024079635,3.011828164,5.316193387,107.2949512,89.50258333,120.0378437,3,2,1,1,2,1,0.6666666667,0.6447602131,411.9435168,Co,CoO,Co/CoO
351,351,0.0998003992,113777.1815,11355.00813,225,225,40,200,563,1661,30.06,30.06,30.06,1,50,33.385,1443.868,8.9995,433.7,0,0.68,1,1,1,1,2.489759746,2.489759746,2.489759746,60,60,60,3.024079635,3.011828164,5.316193387,107.2949512,89.50258333,120.0378437,3,2,1,1,2,1,0.6666666667,0.6447602131,411.9435168,Co,CoO,Co/CoO
352,352,0.0998003992,113777.1815,11355.00813,225,225,40,200,563,1661,30.06,30.06,30.06,1,100,29.735,1153,8.9,683.824,0,1.9,1,1,1,1,2.489759746,2.489759746,2.489759746,60,60,60,3.024079635,3.011828164,5.316193387,107.2949512,89.50258333,120.0378437,3,2,1,1,2,1,0.6666666667,0.6447602131,411.9435168,Co,CoO,Co/CoO
353,353,0.0998003992,113777.1815,11355.00813,225,225,40,200,563,1661,30.06,30.06,30.06,1,150,27.26,918.412,7.87,234.671,0,1.5,1,1,1,1,2.489759746,2.489759746,2.489759746,60,60,60,3.024079635,3.011828164,5.316193387,107.2949512,89.50258333,120.0378437,3,2,1,1,2,1,0.6666666667,0.6447602131,411.9435168,Co,CoO,Co/CoO
354,354,0.0998003992,113777.1815,11355.00813,225,225,40,200,563,1661,30.06,30.06,30.06,1,200,24.128,663.335,5.726,91.665,0,0.749,1,1,1,1,2.489759746,2.489759746,2.489759746,60,60,60,3.024079635,3.011828164,5.316193387,107.2949512,89.50258333,120.0378437,3,2,1,1,2,1,0.6666666667,0.6447602131,411.9435168,Co,CoO,Co/CoO
355,355,0.0998003992,113777.1815,11355.00813,225,225,40,200,563,1661,30.06,30.06,30.06,1,250,21.5,443.872,4.58,56,0,0.58,1,1,1,1,2.489759746,2.489759746,2.489759746,60,60,60,3.024079635,3.011828164,5.316193387,107.2949512,89.50258333,120.0378437,3,2,1,1,2,1,0.6666666667,0.6447602131,411.9435168,Co,CoO,Co/CoO
356,356,0.0998003992,113777.1815,11355.00813,225,225,29.8,200,563,1661,30.06,30.06,30.06,1,4,56.1102,676.67,11.45314,60.146,0,1.637,1,0.02,1,1,2.489759746,2.489759746,2.489759746,60,60,60,3.024079635,3.011828164,5.316193387,107.2949512,89.50258333,120.0378437,3,2,1,1,2,1,0.6666666667,0.6447602131,411.9435168,Co,CoO,Co/CoO
357,357,0.0998003992,113777.1815,11355.00813,225,225,29.8,200,563,1661,30.06,30.06,30.06,1,4,56.1102,721.784,11.45314,180.446,0,1.637,1,0.05,1,1,2.489759746,2.489759746,2.489759746,60,60,60,3.024079635,3.011828164,5.316193387,107.2949512,89.50258333,120.0378437,3,2,1,1,2,1,0.6666666667,0.6447602131,411.9435168,Co,CoO,Co/CoO
358,358,0.0998003992,113777.1815,11355.00813,225,225,11.24,200,563,1661,30.06,30.06,30.06,1,4,55.6912,1030.184,11.45314,533.957,0,0,1,0.5,1,1,2.489759746,2.489759746,2.489759746,60,60,60,3.024079635,3.011828164,5.316193387,107.2949512,89.50258333,120.0378437,3,2,1,1,2,1,0.6666666667,0.6447602131,411.9435168,Co,CoO,Co/CoO
359,359,0.0998003992,113777.1815,11355.00813,225,225,46,200,563,1661,30.06,30.06,30.06,1,4,34.402,1075.184,21.7824,578.9,0,1.8438,1,5,1,1,2.489759746,2.489759746,2.489759746,60,60,60,3.024079635,3.011828164,5.316193387,107.2949512,89.50258333,120.0378437,3,2,1,1,2,1,0.6666666667,0.6447602131,411.9435168,Co,CoO,Co/CoO
360,360,0.07894736842,229847.102,18145.82384,55,0,80,188.2,35,484.8,38,38,38,1,2,101.25,260.4,1.24,81.11,1,0.44,0,7,1,1,,,,,,,0,0,0,0,0,0,8,3,8,3,0,0,0.375,-4.377142857,0,GdTiCrO5,0,GdCrTiO5
361,361,0.07894736842,229847.102,18145.82384,55,0,80,188.2,35,484.8,38,38,38,1,10,80,268.92,0.56,79.292,1,0.16,0,7,1,1,,,,,,,0,0,0,0,0,0,8,3,8,3,0,0,0.375,-4.377142857,0,GdTiCrO5,0,GdCrTiO5
362,362,0.07894736842,229847.102,18145.82384,55,0,80,188.2,35,484.8,38,38,38,1,50,30,234.4,0.06,113.716,1,0.12,0,7,1,1,,,,,,,0,0,0,0,0,0,8,3,8,3,0,0,0.375,-4.377142857,0,GdTiCrO5,0,GdCrTiO5
363,363,0.2527379949,7005.520356,1770.561168,225,141,25,195,301.5,65,11.87,11.87,11.87,1,5,3.295,577.7,0.49,871.02,0,0.677,1,0.01,1,1,2.924839357,2.924839357,3.442262,90,90,119.9999855,5.808135,5.793499879,6.231287079,62.45887446,62.22212228,90.00003946,9,4,2,1,7,3,0.4444444444,0.3532338308,4.196699973,NiO,Mn2CoO4,NiO-CoMn2O4
364,364,0.1452784504,36884.88302,5358.578647,225,141,25,101,301.5,65,20.65,20.65,20.65,1,5,1.278,3467.27,0.59,1480.01,0,0.156,1,0.01,1,1,2.924839357,2.924839357,3.442262,90,90,119.9999855,5.808135,5.793499879,6.231287079,62.45887446,62.22212228,90.00003946,9,4,2,1,7,3,0.4444444444,0.6650082919,4.196699973,NiO,Mn2CoO4,NiO-CoMn2O4
365,365,0.118858954,67352.89913,8005.495142,225,141,25,137.2,301.5,65,25.24,25.24,25.24,1,5,2.26,229.74,0.3,159.24,0,0.115,1,0.01,1,1,2.924839357,2.924839357,3.442262,90,90,119.9999855,5.808135,5.793499879,6.231287079,62.45887446,62.22212228,90.00003946,9,4,2,1,7,3,0.4444444444,0.5449419569,4.196699973,NiO,Mn2CoO4,NiO-CoMn2O4
366,366,0.114416476,75506.84162,8639.22673,225,141,25,198,301.5,65,26.22,26.22,26.22,1,5,1.72,2215.15,0.83,473.62,0,0.167,1,0.01,1,1,2.924839357,2.924839357,3.442262,90,90,119.9999855,5.808135,5.793499879,6.231287079,62.45887446,62.22212228,90.00003946,9,4,2,1,7,3,0.4444444444,0.3432835821,4.196699973,NiO,Mn2CoO4,NiO-CoMn2O4
367,367,0.2459016393,7606.199891,1870.377022,212,0,80,208,945,500,12.2,12.2,12.2,1,300,65.82,919.2,18.7128,50,1,0,1,0,1,1,3.788512,3.788512,3.788512,90,90,90,0,0,0,0,0,0,5,2,5,2,0,0,0.4,0.7798941799,0,Fe2O3,0,Fe2O3
368,368,0.3,4188.786667,1256.636,212,0,80,208,945,500,10,10,10,1,300,66.72,821.583,18.7128,50,1,0,1,0,1,1,3.788512,3.788512,3.788512,90,90,90,0,0,0,0,0,0,5,2,5,2,0,0,0.4,0.7798941799,0,Fe2O3,0,Fe2O3
369,369,0.3409090909,2854.540827,973.1389184,212,0,80,208,945,500,8.8,8.8,8.8,1,300,51.22,681.9,18.7128,50,1,0,1,0,1,1,3.788512,3.788512,3.788512,90,90,90,0,0,0,0,0,0,5,2,5,2,0,0,0.4,0.7798941799,0,Fe2O3,0,Fe2O3
370,370,0.2702702703,5728.714498,1548.301216,212,0,80,208,945,500,11.1,11.1,11.1,1,300,54.42,620.483,18.7128,50,1,0,1,0,1,1,3.788512,3.788512,3.788512,90,90,90,0,0,0,0,0,0,5,2,5,2,0,0,0.4,0.7798941799,0,Fe2O3,0,Fe2O3
371,371,0.2173913043,11008.43295,2393.137598,212,0,80,208,945,500,13.8,13.8,13.8,1,300,58.91,751.664,18.7128,50,1,0,1,0,1,1,3.788512,3.788512,3.788512,90,90,90,0,0,0,0,0,0,5,2,5,2,0,0,0.4,0.7798941799,0,Fe2O3,0,Fe2O3
372,372,0.2564102564,6708.81518,1720.20902,212,0,80,208,945,500,11.7,11.7,11.7,1,300,45.92,771.36,18.7128,50,1,0,1,0,1,1,3.788512,3.788512,3.788512,90,90,90,0,0,0,0,0,0,5,2,5,2,0,0,0.4,0.7798941799,0,Fe2O3,0,Fe2O3
373,373,0.2459016393,7606.199891,1870.377022,212,0,80,208,945,500,12.2,12.2,12.2,1,5,73.32,1026.1,16.77,0,1,0,1,1,1,1,3.788512,3.788512,3.788512,90,90,90,0,0,0,0,0,0,5,2,5,2,0,0,0.4,0.7798941799,0,Fe2O3,0,Fe2O3
374,374,0.3,4188.786667,1256.636,212,0,80,208,945,500,10,10,10,1,5,74.62,907.19,19.35,0,1,0,1,1,1,1,3.788512,3.788512,3.788512,90,90,90,0,0,0,0,0,0,5,2,5,2,0,0,0.4,0.7798941799,0,Fe2O3,0,Fe2O3
375,375,0.3409090909,2854.540827,973.1389184,212,0,80,208,945,500,8.8,8.8,8.8,1,5,57.92,730,13.548,0,1,0,1,1,1,1,3.788512,3.788512,3.788512,90,90,90,0,0,0,0,0,0,5,2,5,2,0,0,0.4,0.7798941799,0,Fe2O3,0,Fe2O3
376,376,0.2702702703,5728.714498,1548.301216,212,0,80,208,945,500,11.1,11.1,11.1,1,5,59.92,743.639,13.548,0,1,0,1,1,1,1,3.788512,3.788512,3.788512,90,90,90,0,0,0,0,0,0,5,2,5,2,0,0,0.4,0.7798941799,0,Fe2O3,0,Fe2O3
377,377,0.2173913043,11008.43295,2393.137598,212,0,80,208,945,500,13.8,13.8,13.8,1,5,65.42,873.49871,15.48,0,1,0,1,1,1,1,3.788512,3.788512,3.788512,90,90,90,0,0,0,0,0,0,5,2,5,2,0,0,0.4,0.7798941799,0,Fe2O3,0,Fe2O3
378,378,0.2564102564,6708.81518,1720.20902,212,0,80,208,945,500,11.7,11.7,11.7,1,5,51.62,702.13958,11.935,0,1,0,1,1,1,1,3.788512,3.788512,3.788512,90,90,90,0,0,0,0,0,0,5,2,5,2,0,0,0.4,0.7798941799,0,Fe2O3,0,Fe2O3
379,379,0.3970588235,13101.33333,5202,186,227,30,85.1,315.8,1067.2,17,17,17,2,300,41.21,1045,12,0,1,0,1,0,0.5166432673,1,6.016810598,6.016810598,23.495368,90,90,120.0000066,3.058813,5.142692,5.225572969,74.87633512,90,90,39,15,32,12,7,3,0.3846153846,0.7305256491,34.88935087,BaFe12O19,Fe3O4,BaFe12O19/Fe3O4
380,380,0.5192307692,5858.666667,3042,186,227,30,84.5,447.2,1012.6,13,13,13,2,300,28.28,232,3.2,0,1,0,1,0,0.5166432673,1,6.016810598,6.016810598,23.495368,90,90,120.0000066,3.058813,5.142692,5.225572969,74.87633512,90,90,39,15,32,12,7,3,0.3846153846,0.8110465116,33.10434472,BaFe12O19,Fe3O4,BaFe12O19/Fe3O4
381,381,0.3970588235,13101.33333,5202,186,227,30,108.46,591.6,729.6,17,17,17,2,4,28.07734,1571,2.5947668,204,0,0.34788,1,2,0.5166432673,1,6.016810598,6.016810598,23.495368,90,90,120.0000066,3.058813,5.142692,5.225572969,74.87633512,90,90,39,15,32,12,7,3,0.3846153846,0.8166666667,23.8523898,BaFe12O19,Fe3O4,BaFe12O19/Fe3O4
382,382,0.5192307692,5858.666667,3042,186,227,30,153.26,645.8,729.6,13,13,13,2,4,0.2087,974,0.1027,254,0,0.0194,1,2,0.5166432673,1,6.016810598,6.016810598,23.495368,90,90,120.0000066,3.058813,5.142692,5.225572969,74.87633512,90,90,39,15,32,12,7,3,0.3846153846,0.7626819449,23.8523898,BaFe12O19,Fe3O4,BaFe12O19/Fe3O4
383,383,0.08232711306,202685.8112,16686.53769,227,225,15,289,796,858,36.44,36.44,36.44,1,60,49.5,95.69,6.8544,329.43,0,0,1,1.3,1,1,3.058813,5.142692,5.225572969,74.87633512,90,90,2.924839357,2.924839357,3.442262,90,90,119.9999855,9,4,7,3,2,1,0.4444444444,0.6369346734,110.0060416,Fe3O4,NiO,Fe3O4-NiO
384,384,0.09448818898,134066.2406,12667.67628,225,227,15,153.6,525,860,31.75,31.75,31.75,1,60,33.75,145.18,6.2516325,145.18,1,0,1,1.2,1,1,2.924839357,2.924839357,3.442262,90,90,119.9999855,3.058813,5.142692,5.225572969,74.87633512,90,90,9,4,2,1,7,3,0.4444444444,0.7074285714,105.4330552,NiO,Fe3O4,NiO-Fe3O4
385,385,0.375,2144.658773,804.24704,227,225,60,135,291,538,8,8,8,1,5,48,12180,38.148,135,0,0,1,5,1,1,5.996281061,5.996281061,5.996281061,60,60,60,3.024079635,3.011828164,5.316193387,107.2949512,89.50258333,120.0378437,9,4,7,3,2,1,0.4444444444,0.5360824742,66.71451295,Fe2NiO4,CoO,NiFe2O4/CoO
386,386,0.2727272727,5575.275053,1520.52956,227,225,60,135,291,538,11,11,11,1,5,16.5,12110,12.592,161,0,0,1,5,1,1,5.996281061,5.996281061,5.996281061,60,60,60,3.024079635,3.011828164,5.316193387,107.2949512,89.50258333,120.0378437,9,4,7,3,2,1,0.4444444444,0.5360824742,66.71451295,Fe2NiO4,CoO,NiFe2O4/CoO
387,387,0.25,7238.22336,1809.55584,227,225,60,135,291,538,12,12,12,1,5,19,12040,14.81,143,0,0,1,5,1,1,5.996281061,5.996281061,5.996281061,60,60,60,3.024079635,3.011828164,5.316193387,107.2949512,89.50258333,120.0378437,9,4,7,3,2,1,0.4444444444,0.5360824742,66.71451295,Fe2NiO4,CoO,NiFe2O4/CoO
388,388,0.375,2144.658773,804.24704,227,225,60,135,291,538,8,8,8,1,300,47,1150,13.7,0,1,0,1,0,1,1,5.996281061,5.996281061,5.996281061,60,60,60,3.024079635,3.011828164,5.316193387,107.2949512,89.50258333,120.0378437,9,4,7,3,2,1,0.4444444444,0.5360824742,66.71451295,Fe2NiO4,CoO,NiFe2O4/CoO
389,389,0.2727272727,5575.275053,1520.52956,227,225,60,135,291,538,11,11,11,1,300,16.3,1160,6.7,0,1,0,1,0,1,1,5.996281061,5.996281061,5.996281061,60,60,60,3.024079635,3.011828164,5.316193387,107.2949512,89.50258333,120.0378437,9,4,7,3,2,1,0.4444444444,0.5360824742,66.71451295,Fe2NiO4,CoO,NiFe2O4/CoO
390,390,0.25,7238.22336,1809.55584,227,225,60,135,291,538,12,12,12,1,300,18.7,1160,7.037,0,1,0,1,0,1,1,5.996281061,5.996281061,5.996281061,60,60,60,3.024079635,3.011828164,5.316193387,107.2949512,89.50258333,120.0378437,9,4,7,3,2,1,0.4444444444,0.5360824742,66.71451295,Fe2NiO4,CoO,NiFe2O4/CoO
391,391,0.00375,2144658773,8042470.4,194,225,6,106,293,1388,800,800,800,1,5,16.6078,504,7.6124,182,0,0,1,1,1,1,2.489759746,2.489759746,2.489759746,60,60,60,3.024079635,3.011828164,5.316193387,107.2949512,89.50258333,120.0378437,3,2,1,1,2,1,0.6666666667,0.638225256,344.2369665,Co,CoO,Co/CoO
392,392,0.00375,2144658773,8042470.4,194,225,6,106,293,1388,800,800,800,1,5,16.6078,446,7.6124,126,0,0,1,1,1,1,2.489759746,2.489759746,2.489759746,60,60,60,3.024079635,3.011828164,5.316193387,107.2949512,89.50258333,120.0378437,3,2,1,1,2,1,0.6666666667,0.638225256,344.2369665,Co,CoO,Co/CoO
393,393,0.00375,2144658773,8042470.4,194,225,6,106,293,1388,800,800,800,1,5,16.6078,318,7.6124,374,0,0,1,1,1,1,2.489759746,2.489759746,2.489759746,60,60,60,3.024079635,3.011828164,5.316193387,107.2949512,89.50258333,120.0378437,3,2,1,1,2,1,0.6666666667,0.638225256,344.2369665,Co,CoO,Co/CoO
394,394,0.00375,2144658773,8042470.4,194,225,6,106,293,1388,800,800,800,1,5,16.6078,357,7.6124,685,0,0,1,1,1,1,2.489759746,2.489759746,2.489759746,60,60,60,3.024079635,3.011828164,5.316193387,107.2949512,89.50258333,120.0378437,3,2,1,1,2,1,0.6666666667,0.638225256,344.2369665,Co,CoO,Co/CoO
395,395,0.00375,2144658773,8042470.4,194,225,6,106,293,1388,800,800,800,1,5,16.6078,504,7.6124,182,0,0,1,1,1,1,2.489759746,2.489759746,2.489759746,60,60,60,3.024079635,3.011828164,5.316193387,107.2949512,89.50258333,120.0378437,3,2,1,1,2,1,0.6666666667,0.638225256,344.2369665,Co,CoO,Co/CoO
396,396,0.00375,2144658773,8042470.4,194,225,6,106,293,1388,800,800,800,1,5,16.6078,332,7.6124,94,0,0,1,1,1,1,2.489759746,2.489759746,2.489759746,60,60,60,3.024079635,3.011828164,5.316193387,107.2949512,89.50258333,120.0378437,3,2,1,1,2,1,0.6666666667,0.638225256,344.2369665,Co,CoO,Co/CoO
397,397,0.00375,2144658773,8042470.4,194,225,6,106,293,1388,800,800,800,1,5,16.6078,218,7.6124,314,0,0,1,1,1,1,2.489759746,2.489759746,2.489759746,60,60,60,3.024079635,3.011828164,5.316193387,107.2949512,89.50258333,120.0378437,3,2,1,1,2,1,0.6666666667,0.638225256,344.2369665,Co,CoO,Co/CoO
398,398,0.00375,2144658773,8042470.4,194,225,6,106,293,1388,800,800,800,1,5,16.6078,354,7.6124,685,0,0,1,1,1,1,2.489759746,2.489759746,2.489759746,60,60,60,3.024079635,3.011828164,5.316193387,107.2949512,89.50258333,120.0378437,3,2,1,1,2,1,0.6666666667,0.638225256,344.2369665,Co,CoO,Co/CoO
399,399,0.4898979486,3181.980515,1558.845727,227,0,80,75,96,93,30,30,30,4,2,6.2,9130.43,2.3944,1304.348,0,0,1,3.5,0.6711392913,1,5.988295583,5.988303,5.988290974,89.99998491,119.9999754,59.99995031,0,0,0,0,0,0,7,3,7,3,0,0,0.4285714286,0.21875,0,Cr2CoO4,0,CoCr2O4
400,400,0.4898979486,3181.980515,1558.845727,227,0,80,75,96,93,30,30,30,4,2,6.2,8478.26,2.11,1195.65,1,0,1,3.5,0.6711392913,1,5.988295583,5.988303,5.988290974,89.99998491,119.9999754,59.99995031,0,0,0,0,0,0,7,3,7,3,0,0,0.4285714286,0.21875,0,Cr2CoO4,0,CoCr2O4
401,401,0.4898979486,3181.980515,1558.845727,227,0,80,75,96,93,30,30,30,4,2,5.79,10000,2.2456,763,0,0,1,1,0.6711392913,1,5.988295583,5.988303,5.988290974,89.99998491,119.9999754,59.99995031,0,0,0,0,0,0,7,3,7,3,0,0,0.4285714286,0.21875,0,Cr2CoO4,0,CoCr2O4
402,402,0.4898979486,3181.980515,1558.845727,227,0,80,75,96,93,30,30,30,4,8,5.75,9812.5,2.175,506,0,0,1,1,0.6711392913,1,5.988295583,5.988303,5.988290974,89.99998491,119.9999754,59.99995031,0,0,0,0,0,0,7,3,7,3,0,0,0.4285714286,0.21875,0,Cr2CoO4,0,CoCr2O4
403,403,0.4898979486,3181.980515,1558.845727,227,0,80,75,96,93,30,30,30,4,10,5.75,9687.5,2.175,379,0,0,1,1,0.6711392913,1,5.988295583,5.988303,5.988290974,89.99998491,119.9999754,59.99995031,0,0,0,0,0,0,7,3,7,3,0,0,0.4285714286,0.21875,0,Cr2CoO4,0,CoCr2O4
404,404,0.4898979486,3181.980515,1558.845727,227,0,80,75,96,93,30,30,30,4,15,6,8189.5,2.133,340.5,0,0,1,1,0.6711392913,1,5.988295583,5.988303,5.988290974,89.99998491,119.9999754,59.99995031,0,0,0,0,0,0,7,3,7,3,0,0,0.4285714286,0.21875,0,Cr2CoO4,0,CoCr2O4
405,405,0.4898979486,3181.980515,1558.845727,227,0,80,75,96,93,30,30,30,4,20,5.979,7920.689,2.1,178.869,0,0,1,1,0.6711392913,1,5.988295583,5.988303,5.988290974,89.99998491,119.9999754,59.99995031,0,0,0,0,0,0,7,3,7,3,0,0,0.4285714286,0.21875,0,Cr2CoO4,0,CoCr2O4
406,406,0.4898979486,3181.980515,1558.845727,227,0,80,75,96,93,30,30,30,4,25,6.2,7508.612,2,124.743,0,0,1,1,0.6711392913,1,5.988295583,5.988303,5.988290974,89.99998491,119.9999754,59.99995031,0,0,0,0,0,0,7,3,7,3,0,0,0.4285714286,0.21875,0,Cr2CoO4,0,CoCr2O4
407,407,0.4898979486,3181.980515,1558.845727,227,0,80,75,96,93,30,30,30,4,30,5.9,7705.6475,1.967,179.2,0,0,1,1,0.6711392913,1,5.988295583,5.988303,5.988290974,89.99998491,119.9999754,59.99995031,0,0,0,0,0,0,7,3,7,3,0,0,0.4285714286,0.21875,0,Cr2CoO4,0,CoCr2O4
408,408,0.4898979486,3181.980515,1558.845727,227,0,80,75,96,93,30,30,30,4,40,6.151,6289.9845,2.3,18,0,0,1,1,0.6711392913,1,5.988295583,5.988303,5.988290974,89.99998491,119.9999754,59.99995031,0,0,0,0,0,0,7,3,7,3,0,0,0.4285714286,0.21875,0,Cr2CoO4,0,CoCr2O4
409,409,0.4898979486,3181.980515,1558.845727,227,0,80,75,96,93,30,30,30,4,60,7.6,3512.753,2.994,108.706,0,0,1,1,0.6711392913,1,5.988295583,5.988303,5.988290974,89.99998491,119.9999754,59.99995031,0,0,0,0,0,0,7,3,7,3,0,0,0.4285714286,0.21875,0,Cr2CoO4,0,CoCr2O4
410,410,0.4898979486,3181.980515,1558.845727,227,0,80,75,96,93,30,30,30,4,80,8,1397.7685,3,35.3685,0,0,1,1,0.6711392913,1,5.988295583,5.988303,5.988290974,89.99998491,119.9999754,59.99995031,0,0,0,0,0,0,7,3,7,3,0,0,0.4285714286,0.21875,0,Cr2CoO4,0,CoCr2O4
411,411,0.1428571429,38792.35332,5541.76476,123,0,30,275,615.6,823,21,21,21,1,300,83,121,7.2,0,1,0,1,0,1,1,2.447572721,2.447572721,3.949288,90,90,108.0943677,0,0,0,0,0,0,2,2,2,2,0,0,1,0.5532813515,0,FeNi,0,FeNi
412,412,0.1428571429,38792.35332,5541.76476,123,0,30,275,649.6,823,21,21,21,1,50,96,127,7.8,0,1,0,1,0,1,1,2.447572721,2.447572721,3.949288,90,90,108.0943677,0,0,0,0,0,0,2,2,2,2,0,0,1,0.5766625616,0,FeNi,0,FeNi
413,413,0.1428571429,38792.35332,5541.76476,123,0,30,275,649.6,823,21,21,21,1,50,96,141,8.4,14,1,0,1,3,1,1,2.447572721,2.447572721,3.949288,90,90,108.0943677,0,0,0,0,0,0,2,2,2,2,0,0,1,0.5766625616,0,FeNi,0,FeNi
414,414,0.8823529412,164.6360711,145.2671216,217,141,60,85.82,68.5,797,3.4,3.4,3.4,1,5,3.367,1484,0.123,1217,0,0.0923,1,5,1,1,2.481599734,2.481599734,2.481599734,60,60,60,5.870140586,6.348074159,5.873287142,117.4929608,89.99975597,117.6525217,8,4,1,1,7,3,0.5,-0.2528467153,50.91445352,Mn,Mn3O4,Mn-Mn3O4
415,415,0.4761904762,1047.39354,498.7588284,217,141,50,186.62,68.5,1016.2,6.3,6.3,6.3,1,5,3.585,305,0.173,4408,0,0.00456,1,5,1,1,2.481599734,2.481599734,2.481599734,60,60,60,5.870140586,6.348074159,5.873287142,117.4929608,89.99975597,117.6525217,8,4,1,1,7,3,0.5,-1.724379562,64.9175253,Mn,Mn3O4,Mn-Mn3O4
416,416,0.572519084,602.6735108,345.0420863,217,141,60,183.6,68.5,1111.6,5.24,5.24,5.24,1,5,2.159,1106,0.11,6350,0,0.2596,1,5,1,1,2.481599734,2.481599734,2.481599734,60,60,60,5.870140586,6.348074159,5.873287142,117.4929608,89.99975597,117.6525217,8,4,1,1,7,3,0.5,-1.680291971,71.01192789,Mn,Mn3O4,Mn-Mn3O4
417,417,0.06382978723,434892.3981,27759.08924,227,227,15,180,78,1043,47,47,47,1,20,61.6,97,8.125,0,1,0,1,1.5,1,1,3.332737,4.794962,4.794941,89.99911576,89.99966079,90.00033921,2.459206015,2.459351531,2.459570029,109.469122,109.4670629,109.4595825,4,2,3,1,1,1,0.5,-1.307692308,318.0904711,FeF2,Fe,FeF2-Fe
418,418,0.06382978723,434892.3981,27759.08924,227,227,15,180,313.8,744,47,47,47,1,20,63.24,360,20,0,1,0,1,1.5,1,1,3.058813,5.142692,5.225572969,74.87633512,90,90,5.932913866,5.932913866,5.932913866,120.4947892,120.20238,89.39747524,14,6,7,3,7,3,0.4285714286,0.4263862333,31.35053099,Fe3O4,Fe2CoO4,Fe3O4-CoFe2O4
419,419,0.3333333333,3053.62548,1017.87516,227,0,15,118,858,858,9,9,9,1,47,55.2,15,3.918,0,1,0,1,1.5,1,1,3.058813,5.142692,5.225572969,74.87633512,90,90,0,0,0,0,0,0,7,3,7,3,0,0,0.4285714286,0.8624708625,0,Fe3O4,0,Fe3O4
420,420,0.1875,17157.27019,3216.98816,227,0,15,398,890,793,16,16,16,1,161.8,72.84,1555,34.146,0,1,0,1,1.5,1,1,5.932913866,5.932913866,5.932913866,120.4947892,120.20238,89.39747524,0,0,0,0,0,0,7,3,7,3,0,0,0.4285714286,0.5528089888,0,Fe2CoO4,0,CoFe2O4
421,421,0.2307692308,9202.764307,2123.71484,63,225,6,64,118,858,13,13,13,1,5,5.625,8649.5,1.5625,909,0,1.125,1,5,1,1,3.058813,5.142692,5.225572969,74.87633512,90,90,3.431708662,3.43396276,3.440434471,89.99988972,60.03562403,59.97819011,9,4,7,3,2,1,0.4444444444,0.4576271186,93.757959,Fe3O4,MnO,Fe3O4/MnO
422,422,0.075,268082.3467,20106.176,63,225,6,64,118,858,40,40,40,1,5,5.625,6995,1.5625,727,1,1.5,1,5,1,1,3.058813,5.142692,5.225572969,74.87633512,90,90,3.431708662,3.43396276,3.440434471,89.99988972,60.03562403,59.97819011,9,4,7,3,2,1,0.4444444444,0.4576271186,93.757959,Fe3O4,MnO,Fe3O4/MnO
423,423,0.075,268082.3467,20106.176,63,225,50,64,118,858,40,40,40,1,10,7,6944,1.458,2083,0,0.486,1,5,1,1,3.058813,5.142692,5.225572969,74.87633512,90,90,3.431708662,3.43396276,3.440434471,89.99988972,60.03562403,59.97819011,9,4,7,3,2,1,0.4444444444,0.4576271186,93.757959,Fe3O4,MnO,Fe3O4/MnO
424,424,0.075,268082.3467,20106.176,63,225,50,64,118,858,40,40,40,1,20,7,5555,0.77,5121.9692,0,0,1,5,1,1,3.058813,5.142692,5.225572969,74.87633512,90,90,3.431708662,3.43396276,3.440434471,89.99988972,60.03562403,59.97819011,9,4,7,3,2,1,0.4444444444,0.4576271186,93.757959,Fe3O4,MnO,Fe3O4/MnO
425,425,0.075,268082.3467,20106.176,63,225,50,64,118,858,40,40,40,1,5,3.75,4158.5,0.675,10414,0,1.661,1,3,1,1,3.058813,5.142692,5.225572969,74.87633512,90,90,3.431708662,3.43396276,3.440434471,89.99988972,60.03562403,59.97819011,9,4,7,3,2,1,0.4444444444,0.4576271186,93.757959,Fe3O4,MnO,Fe3O4/MnO
426,426,0.075,268082.3467,20106.176,63,225,50,64,118,858,40,40,40,1,5,4.75,6621.96,1.05,8514.586,0,1.393,1,4,1,1,3.058813,5.142692,5.225572969,74.87633512,90,90,3.431708662,3.43396276,3.440434471,89.99988972,60.03562403,59.97819011,9,4,7,3,2,1,0.4444444444,0.4576271186,93.757959,Fe3O4,MnO,Fe3O4/MnO
427,427,0.075,268082.3467,20106.176,63,225,50,64,118,858,40,40,40,1,5,6.5,8823.154,1484.5,6372.383,0,1.484,1,5,1,1,3.058813,5.142692,5.225572969,74.87633512,90,90,3.431708662,3.43396276,3.440434471,89.99988972,60.03562403,59.97819011,9,4,7,3,2,1,0.4444444444,0.4576271186,93.757959,Fe3O4,MnO,Fe3O4/MnO
428,428,0.075,268082.3467,20106.176,63,225,50,64,118,858,40,40,40,1,5,7.37,9980.32,1.7485,5325.26,0,0.9685,1,6,1,1,3.058813,5.142692,5.225572969,74.87633512,90,90,3.431708662,3.43396276,3.440434471,89.99988972,60.03562403,59.97819011,9,4,7,3,2,1,0.4444444444,0.4576271186,93.757959,Fe3O4,MnO,Fe3O4/MnO
429,429,0.06666666667,381703.185,25446.879,229,62,15,365,900.4,1043,45,45,45,1,10,17.4,2500,8.6,0,1,0,1,2,1,1,2.459206015,2.459351531,2.459570029,109.469122,109.4670629,109.4595825,4.661709753,4.661709753,4.320303,90,90,119.9999965,5,4,1,1,4,3,0.8,0.5946246113,83.90161995,Fe,Fe3C,Fe/Fe3C
430,430,0.06,523598.3333,31415.9,229,62,15,365,900.4,1043,50,50,50,1,10,20.3,2600,10.1,0,1,0,1,2,1,1,2.459206015,2.459351531,2.459570029,109.469122,109.4670629,109.4595825,4.661709753,4.661709753,4.320303,90,90,119.9999965,5,4,1,1,4,3,0.8,0.5946246113,83.90161995,Fe,Fe3C,Fe/Fe3C
431,431,0.05,904777.92,45238.896,229,62,15,365,900.4,1043,60,60,60,1,10,15.4,2650,7.6,0,1,0,1,2,1,1,2.459206015,2.459351531,2.459570029,109.469122,109.4670629,109.4595825,4.661709753,4.661709753,4.320303,90,90,119.9999965,5,4,1,1,4,3,0.8,0.5946246113,83.90161995,Fe,Fe3C,Fe/Fe3C
432,432,0.1,113097.24,11309.724,229,62,15,140,856,860,30,30,30,1,10,17.9,950,4.9,0,1,0,1,2,1,1,2.459206015,2.459351531,2.459570029,109.469122,109.4670629,109.4595825,3.058813,5.142692,5.225572969,74.87633512,90,90,8,4,1,1,7,3,0.5,0.8364485981,105.4330552,Fe,Fe3O4,Fe/Fe3O4
433,433,0.08571428571,179594.2283,15393.791,229,62,15,140,856,860,35,35,35,1,10,22.1,920,6.3,0,1,0,1,2,1,1,2.459206015,2.459351531,2.459570029,109.469122,109.4670629,109.4595825,3.058813,5.142692,5.225572969,74.87633512,90,90,8,4,1,1,7,3,0.5,0.8364485981,105.4330552,Fe,Fe3O4,Fe/Fe3O4
434,434,0.075,268082.3467,20106.176,229,62,15,140,856,860,40,40,40,1,10,19.8,1250,6.6,0,1,0,1,2,1,1,2.459206015,2.459351531,2.459570029,109.469122,109.4670629,109.4595825,3.058813,5.142692,5.225572969,74.87633512,90,90,8,4,1,1,7,3,0.5,0.8364485981,105.4330552,Fe,Fe3O4,Fe/Fe3O4
435,435,0.06666666667,381703.185,25446.879,229,62,15,140,856,860,45,45,45,1,10,8.9,1273,2.7,0,1,0,1,2,1,1,2.459206015,2.459351531,2.459570029,109.469122,109.4670629,109.4595825,3.058813,5.142692,5.225572969,74.87633512,90,90,8,4,1,1,7,3,0.5,0.8364485981,105.4330552,Fe,Fe3O4,Fe/Fe3O4
436,436,0.06,523598.3333,31415.9,229,62,15,140,856,860,50,50,50,1,10,1.3,1000,0.4,0,1,0,1,2,1,1,2.459206015,2.459351531,2.459570029,109.469122,109.4670629,109.4595825,3.058813,5.142692,5.225572969,74.87633512,90,90,8,4,1,1,7,3,0.5,0.8364485981,105.4330552,Fe,Fe3O4,Fe/Fe3O4
437,437,0.05454545455,696909.3817,38013.239,229,62,15,140,856,860,55,55,55,1,10,2.4,500,0.6,0,1,0,1,2,1,1,2.459206015,2.459351531,2.459570029,109.469122,109.4670629,109.4595825,3.058813,5.142692,5.225572969,74.87633512,90,90,8,4,1,1,7,3,0.5,0.8364485981,105.4330552,Fe,Fe3O4,Fe/Fe3O4
438,438,0.05454545455,55291984,3015926.4,227,225,40,200,525,658,800,110,0,6,300,18.5,582,8,0,1,0,1,0,0.2327223898,7.272727273,5.932913866,5.932913866,5.932913866,120.4947892,120.20238,89.39747524,2.924839357,2.924839357,3.442262,90,90,119.9999855,9,4,7,3,2,1,0.4444444444,0.619047619,84.36360765,Fe2CoO4,NiO,CoFe2O4-NiO
439,439,0.05454545455,55291984,3015926.4,227,225,40,200,525,658,800,110,0,6,300,27.4,775,11.2,0,1,0,1,0,0.2327223898,7.272727273,5.932913866,5.932913866,5.932913866,120.4947892,120.20238,89.39747524,2.924839357,2.924839357,3.442262,90,90,119.9999855,9,4,7,3,2,1,0.4444444444,0.619047619,84.36360765,Fe2CoO4,NiO,CoFe2O4-NiO
440,440,0.05454545455,55291984,3015926.4,227,225,40,200,525,658,800,110,0,6,300,32.2,821,4.2,0,1,0,1,0,0.2327223898,7.272727273,5.932913866,5.932913866,5.932913866,120.4947892,120.20238,89.39747524,2.924839357,2.924839357,3.442262,90,90,119.9999855,9,4,7,3,2,1,0.4444444444,0.619047619,84.36360765,Fe2CoO4,NiO,CoFe2O4-NiO
