Repository: ai-chem/MagnetExchangeBias

# Tests_Git_Django_PostgreSQL
My small steps in programming
Start point 18.10.2023

1. Видео о том, как работать в репозитории в PyCram(https://youtu.be/9VKKZNqzPcE?si=LDJU6aA5hWqKczHg)
2. Попытки импортировать библиотеки в Modul_test

File: preprocessing and processing/add_new_parameters/bias_param_0508_.csv (part 5 of 9)
,Unnamed: 0,area/volume,volume,area,space_group_core,space_group_shell,h_range_max_koe,Tb,TN,Tc,x,y,z,shape,temperature_k,sat_em_g,coer_oe,mr (emu/g),exc_bias_oe,exc_dir,ver_shift_emu_g,ver_s_dir,fc_field_t,sphericity,max/min,core_a,core_b,core_c,core_alpha,core_beta,core_gamma,shell_a,shell_b,shell_c,shell_alpha,shell_beta,shell_gamma,total_ions,z_ions,core_total_ions,core_magnetic_ions,shell_total_ions,shell_magnetic_ions,num_of_magn_ions,Tn-Tb/Tn,Aex,core,shell,formula
585,585,0.3375,21333.33333,7200,225,225,60,308.6,198,858,20,20,20,2,5,86,700,36,0,1,0,1,0,0.5166432673,1,,,,,,,3.058813,5.142692,5.225572969,74.87633512,90,90,46,22,39,19,7,3,0.4782608696,-0.5585858586,19.12506583,Fe19O20,Fe3O4,Fe0.95O-Fe3O4
586,586,0.3068181818,28394.66667,8712,227,227,60,155.2,850,793,22,22,22,2,300,17,8000,3.3,0,1,0,1,0,0.5166432673,1,,,,,,,,,,,,,55,25,20,10,35,15,0.4545454545,0.8174117647,,Fe7Co3O10,Fe11(CoO5)4,Co0.3Fe0.7O-Co0.8Fe2.2O4
587,587,0.2596153846,46869.33333,12168,220,220,60,324.8,850,928.8,26,26,26,2,5,25,8000,6.3,0,1,0,1,0,0.5166432673,1,,,,,,,,,,,,,270,130,200,100,70,30,0.4814814815,0.6178823529,,Fe62Co21Ni17O100,Fe23Co3(NiO10)4,Ni0.17Co0.21Fe0.62O-Ni0.4Co0.3Fe2.3O4
588,588,0.3375,21333.33333,7200,225,225,60,308.6,198,858,20,20,20,2,5,80,10,4,0,1,0,1,0,0.5166432673,1,,,,,,,3.058813,5.142692,5.225572969,74.87633512,90,90,46,22,39,19,7,3,0.4782608696,-0.5585858586,19.12506583,Fe19O20,Fe3O4,Fe0.95O-Fe3O4
589,589,0.3068181818,28394.66667,8712,227,227,60,11.5,850,793,22,22,22,2,300,22,300,1,0,1,0,1,0,0.5166432673,1,,,,,,,,,,,,,55,25,20,10,35,15,0.4545454545,0.9864705882,,Fe7Co3O10,Fe11(CoO5)4,Co0.3Fe0.7O-Co0.8Fe2.2O4
590,590,0.2596153846,46869.33333,12168,220,220,60,170,850,630.8,26,26,26,2,5,27,400,2,0,1,0,1,0,0.5166432673,1,,,,,,,,,,,,,270,130,200,100,70,30,0.4814814815,0.8,,Fe62Co21Ni17O100,Fe23Co3(NiO10)4,Ni0.17Co0.21Fe0.62O-Ni0.4Co0.3Fe2.3O4
591,591,0.3375,21333.33333,7200,225,225,60,233.2,198,858,20,20,20,2,5,87,500,53,0,0,0.3953268,1,5,0.5166432673,1,,,,,,,3.058813,5.142692,5.225572969,74.87633512,90,90,46,22,39,19,7,3,0.4782608696,-0.1777777778,19.12506583,Fe19O20,Fe3O4,Fe0.95O-Fe3O4
592,592,0.3068181818,28394.66667,8712,227,227,60,140,850,793,22,22,22,2,300,28,14000,14,10000,0,0.190584,1,5,0.5166432673,1,,,,,,,,,,,,,55,25,20,10,35,15,0.4545454545,0.8352941176,,Fe7Co3O10,Fe11(CoO5)4,Co0.3Fe0.7O-Co0.8Fe2.2O4
593,593,0.2596153846,46869.33333,12168,220,220,60,255,850,780,26,26,26,2,5,32,11000,17,9000,0,0.322792,1,5,0.5166432673,1,,,,,,,,,,,,,270,130,200,100,70,30,0.4814814815,0.7,,Fe62Co21Ni17O100,Fe23Co3(NiO10)4,Ni0.17Co0.21Fe0.62O-Ni0.4Co0.3Fe2.3O4
594,594,0.3797468354,2065.235189,784.2665276,225,0,40,32,684.2,1400,7.9,7.9,7.9,1,300,0.6996,1600,0.01017,4340,0,0.021,0.8,0,1,1,2.489759746,2.489759746,2.489759746,60,60,60,0,0,0,0,0,0,1,1,1,1,0,0,1,0.9532300497,0,Co,0,Co
595,595,0.3409090909,2854.540827,973.1389184,225,186,28,275,293,838,8.8,8.8,8.8,1,300,40.81,1850,14.0289,480,0,0.7973,1,5,1,1,2.489759746,2.489759746,2.489759746,60,60,60,3.024079635,3.011828164,5.316193387,107.2949512,89.50258333,120.0378437,3,2,1,1,2,1,0.6666666667,0.0614334471,207.8318285,Co,CoO,Co-CoO
596,596,0.3333333333,3053.62548,1017.87516,194,0,38,138.6,707.8,1388,9,9,9,1,300,43.5378,1450,4.939788,800,0,0.28216,0.8,5,1,1,2.489759746,2.489759746,2.489759746,60,60,60,0,0,0,0,0,0,1,1,1,1,0,0,1,0.8041819723,0,Co,0,Co
597,597,0.303030303,4064.375514,1231.628944,194,186,31,275,293,838,9.9,9.9,9.9,1,300,39.552,3820,13.9883,2570,0,1.3041,1,5,1,1,2.489759746,2.489759746,2.489759746,60,60,60,3.024079635,3.011828164,5.316193387,107.2949512,89.50258333,120.0378437,3,2,1,1,2,1,0.6666666667,0.0614334471,207.8318285,Co,CoO,Co-CoO
598,598,0.3409090909,2854.540827,973.1389184,225,0,44,274,368.4,1388,8.8,8.8,8.8,1,3,23.24001747,1850,1.325,600,0,0.59788,1,5,1,1,2.489759746,2.489759746,2.489759746,60,60,60,0,0,0,0,0,0,1,1,1,1,0,0,1,0.2562432139,0,Co,0,Co
599,599,0.303030303,4064.375514,1231.628944,194,186,56,275,293,838,9.9,9.9,9.9,1,3,106.2,8950,13.0886,6550,0,0.031152,1,5,1,1,2.489759746,2.489759746,2.489759746,60,60,60,3.024079635,3.011828164,5.316193387,107.2949512,89.50258333,120.0378437,3,2,1,1,2,1,0.6666666667,0.0614334471,207.8318285,Co,CoO,Co-CoO
600,600,0.06741573034,8457.945678,570.198585,198,186,50,200,293,838,11,89,0,6,5,0.674,134.785,43.302,86.96,0,0,1,0.01,1,8.090909091,2.489759746,2.489759746,2.489759746,60,60,60,3.024079635,3.011828164,5.316193387,107.2949512,89.50258333,120.0378437,3,2,1,1,2,1,0.6666666667,0.3174061433,207.8318285,Co,CoO,Co-CoO
601,601,0.0612244898,19704.05248,1206.37056,198,186,50,200,293,838,16,98,0,6,5,51.6,421.7,43.302,43.45,0,0,1,0.01,1,6.125,2.489759746,2.489759746,2.489759746,60,60,60,3.024079635,3.011828164,5.316193387,107.2949512,89.50258333,120.0378437,3,2,1,1,2,1,0.6666666667,0.3174061433,207.8318285,Co,CoO,Co-CoO
602,602,0.06741573034,8457.945678,570.198585,198,186,50,200,293,838,11,89,0,6,5,57.6,339.1,43.302,8.7,0,0,1,0.01,1,8.090909091,2.489759746,2.489759746,2.489759746,60,60,60,3.024079635,3.011828164,5.316193387,107.2949512,89.50258333,120.0378437,3,2,1,1,2,1,0.6666666667,0.3174061433,207.8318285,Co,CoO,Co-CoO
603,603,0.0612244898,19704.05248,1206.37056,198,186,50,200,293,838,16,98,0,6,5,78.3,284.75,43.302,2.2,0,0,1,0.01,1,6.125,2.489759746,2.489759746,2.489759746,60,60,60,3.024079635,3.011828164,5.316193387,107.2949512,89.50258333,120.0378437,3,2,1,1,2,1,0.6666666667,0.3174061433,207.8318285,Co,CoO,Co-CoO
604,604,0.06741573034,8457.945678,570.198585,194,227,50,50,40,1388,11,89,0,6,5,3.45,85.5,34.1509,53.53,0,0,1,0.05,1,8.090909091,2.489759746,2.489759746,2.489759746,60,60,60,5.859835386,6.117259024,5.859874391,58.53516804,61.59675931,58.53664785,8,4,1,1,7,3,0.5,-0.25,88.82502079,Co,Co3O4,Co-Co3O4
605,605,0.0612244898,19704.05248,1206.37056,194,227,50,50,40,1388,16,98,0,6,25,3.6,72.65,30.9509,40.68,0,0,1,0.05,1,6.125,2.489759746,2.489759746,2.489759746,60,60,60,5.859835386,6.117259024,5.859874391,58.53516804,61.59675931,58.53664785,8,4,1,1,7,3,0.5,-0.25,88.82502079,Co,Co3O4,Co-Co3O4
606,606,0.06741573034,8457.945678,570.198585,194,227,50,50,40,1388,11,89,0,6,37,3.8,56.18,43.302,14.945,0,0,1,0.05,1,8.090909091,2.489759746,2.489759746,2.489759746,60,60,60,5.859835386,6.117259024,5.859874391,58.53516804,61.59675931,58.53664785,8,4,1,1,7,3,0.5,-0.25,88.82502079,Co,Co3O4,Co-Co3O4
607,607,0.0612244898,19704.05248,1206.37056,194,227,50,50,40,1388,16,98,0,6,50,3.8,56.7,43.302,2.054,0,0,1,0.05,1,6.125,2.489759746,2.489759746,2.489759746,60,60,60,5.859835386,6.117259024,5.859874391,58.53516804,61.59675931,58.53664785,8,4,1,1,7,3,0.5,-0.25,88.82502079,Co,Co3O4,Co-Co3O4
608,608,0.3,4188.786667,1256.636,194,227,50,50,40,1388,10,10,10,1,5,23.6,1835,14.2,596.235,0,0,1,4.6,1,1,2.489759746,2.489759746,2.489759746,60,60,60,5.859835386,6.117259024,5.859874391,58.53516804,61.59675931,58.53664785,8,4,1,1,7,3,0.5,-0.25,88.82502079,Co,Co3O4,Co-Co3O4
609,609,0.15,33510.29333,5026.544,198,186,50,220,293,838,20,20,20,1,5,19.8,1852,10.84,500,0,0,1,4.02,1,1,2.489759746,2.489759746,2.489759746,60,60,60,3.024079635,3.011828164,5.316193387,107.2949512,89.50258333,120.0378437,3,2,1,1,2,1,0.6666666667,0.2491467577,207.8318285,Co,CoO,Co-CoO
610,610,0.075,268082.3467,20106.176,198,186,50,220,293,838,40,40,40,1,5,15,1755.5,6.9,403.5,0,0,1,2.82,1,1,2.489759746,2.489759746,2.489759746,60,60,60,3.024079635,3.011828164,5.316193387,107.2949512,89.50258333,120.0378437,3,2,1,1,2,1,0.6666666667,0.2491467577,207.8318285,Co,CoO,Co-CoO
611,611,0.0375,2144658.773,80424.704,198,186,50,220,293,838,80,80,80,1,5,12.34,1903.36,6.9,346.6,0,0,1,2.224,1,1,2.489759746,2.489759746,2.489759746,60,60,60,3.024079635,3.011828164,5.316193387,107.2949512,89.50258333,120.0378437,3,2,1,1,2,1,0.6666666667,0.2491467577,207.8318285,Co,CoO,Co-CoO
612,612,0.12,65449.79167,7853.975,194,227,50,50,40,1388,25,25,25,1,5,24.65,1944.13,14,629.019,0,0.300156,1,4.6,1,1,2.489759746,2.489759746,2.489759746,60,60,60,5.859835386,6.117259024,5.859874391,58.53516804,61.59675931,58.53664785,8,4,1,1,7,3,0.5,-0.25,88.82502079,Co,Co3O4,Co-Co3O4
613,613,0.12,65449.79167,7853.975,194,227,50,50,40,1388,25,25,25,1,25,24.65,1879.33,14,564.33,0,0.44058,1,4.6,1,1,2.489759746,2.489759746,2.489759746,60,60,60,5.859835386,6.117259024,5.859874391,58.53516804,61.59675931,58.53664785,8,4,1,1,7,3,0.5,-0.25,88.82502079,Co,Co3O4,Co-Co3O4
614,614,0.12,65449.79167,7853.975,194,227,50,50,40,1388,25,25,25,1,37,24.6,1786.825,14,471.825,0,0.48118,1,4.8,1,1,2.489759746,2.489759746,2.489759746,60,60,60,5.859835386,6.117259024,5.859874391,58.53516804,61.59675931,58.53664785,8,4,1,1,7,3,0.5,-0.25,88.82502079,Co,Co3O4,Co-Co3O4
615,615,0.12,65449.79167,7853.975,194,227,50,50,40,1388,25,25,25,1,50,23.5,1749.75,11.5,534.75,0,0.44058,1,4.8,1,1,2.489759746,2.489759746,2.489759746,60,60,60,5.859835386,6.117259024,5.859874391,58.53516804,61.59675931,58.53664785,8,4,1,1,7,3,0.5,-0.25,88.82502079,Co,Co3O4,Co-Co3O4
616,616,0.12,65449.79167,7853.975,194,227,50,50,40,1388,25,25,25,1,200,22,1157.25,8.5,9.25,0,0.477632,1,5,1,1,2.489759746,2.489759746,2.489759746,60,60,60,5.859835386,6.117259024,5.859874391,58.53516804,61.59675931,58.53664785,8,4,1,1,7,3,0.5,-0.25,88.82502079,Co,Co3O4,Co-Co3O4
617,617,0.375,2144.658773,804.24704,227,227,90,100,850,789,8,8,8,1,10,72.474,17707,14.3219,11424,0,0,1,4,1,1,,,,,,,,,,,,,117,57,100,50,17,7,0.4871794872,0.8823529412,,Fe43Co7O50,Fe6CoO10,Co0.14Fe0.86O-Co0.4Fe2.4O4
618,618,0.375,2144.658773,804.24704,227,227,90,100,850,789,8,8,8,1,50,8.5838,6283,3.1141,3985.5,0,0,1,4,1,1,,,,,,,,,,,,,117,57,100,50,17,7,0.4871794872,0.8823529412,,Fe43Co7O50,Fe6CoO10,Co0.14Fe0.86O-Co0.4Fe2.4O4
619,619,0.375,2144.658773,804.24704,227,227,90,100,850,789,8,8,8,1,80,43.019,1459.2697,9.35,939,0,0,1,4,1,1,,,,,,,,,,,,,117,57,100,50,17,7,0.4871794872,0.8823529412,,Fe43Co7O50,Fe6CoO10,Co0.14Fe0.86O-Co0.4Fe2.4O4
620,620,0.355956336,2507.620568,892.6034294,194,227,70,103,197.9,1090,8.428,8.428,8.428,1,5,23.3888,8511.8,13.0546,5600,0,0,1,7,1,1,2.489759746,2.489759746,2.489759746,60,60,60,5.932913866,5.932913866,5.932913866,120.4947892,120.20238,89.39747524,8,4,1,1,7,3,0.5,0.4795351187,68.89532011,Co,Fe2CoO4,Co-CoFe2O4
621,621,0.2097902098,12248.87929,2569.694956,225,227,85,101.8,325,573,14.3,14.3,14.3,1,5,3.8118,2340,0.57806,818.008,0,0,1,1.582,1,1,3.024079635,3.011828164,5.316193387,107.2949512,89.50258333,120.0378437,6.10730908,6.055895717,6.113147522,59.8443616,59.34137478,60.17587797,9,4,2,1,7,3,0.4444444444,0.6867692308,35.18325292,CoO,Mn(FeO2)2,CoO-MnFe2O4
622,622,0.1968503937,14826.65368,2918.632614,225,227,85,97,325,573,15.24,15.24,15.24,1,20,3.8118,475,0.57806,818.008,0,0,1,1.762,1,1,3.024079635,3.011828164,5.316193387,107.2949512,89.50258333,120.0378437,6.10730908,6.055895717,6.113147522,59.8443616,59.34137478,60.17587797,9,4,2,1,7,3,0.4444444444,0.7015384615,35.18325292,CoO,Mn(FeO2)2,CoO-MnFe2O4
623,623,0.2040816327,13305.77719,2715.464732,225,227,50,247.8,525,85,14.7,14.7,14.7,1,22,0.745,450,0.4,0,1,0,0,0,1,1,2.924839357,2.924839357,3.442262,90,90,119.9999855,3.240551584,3.240551584,3.240551584,60,60,60,5,1,2,1,3,0,0.2,0.528,39.34515365,NiO,SiO2,NiO-SiO2
624,624,0.2,14137.155,2827.431,225,227,50,166.8,525,85,15,15,15,1,7,1.53,553.7,0.45,299.5,0,0.25,1,5,1,1,2.924839357,2.924839357,3.442262,90,90,119.9999855,3.240551584,3.240551584,3.240551584,60,60,60,5,1,2,1,3,0,0.2,0.6822857143,39.34515365,NiO,SiO2,NiO-SiO2
625,625,0.0622406639,469061.0346,29194.67021,194,225,10,50,291,1388,48.2,48.2,48.2,1,77,30.84,1201.2,5.76,0,1,0,1,2.84,1,1,2.489759746,2.489759746,2.489759746,60,60,60,3.024079635,3.011828164,5.316193387,107.2949512,89.50258333,120.0378437,3,2,1,1,2,1,0.6666666667,0.8281786942,344.2369665,Co,CoO,Co-CoO
626,626,0.00456482045,1188997405,5427559.67,194,225,10,50,291,1388,657.2,800,800,1,77,32.88,1999.2,25,1532.8,0,0,1,1.8,1,1.217285453,2.489759746,2.489759746,2.489759746,60,60,60,3.024079635,3.011828164,5.316193387,107.2949512,89.50258333,120.0378437,3,2,1,1,2,1,0.6666666667,0.8281786942,344.2369665,Co,CoO,Co-CoO
627,627,0.25,7238.22336,1809.55584,225,227,45,306.2,291,858,12,12,12,1,5,36.72,22179.811,34.74,85.322,0,0,1,0.005,1,1,3.024079635,3.011828164,5.316193387,107.2949512,89.50258333,120.0378437,3.058813,5.142692,5.225572969,74.87633512,90,90,9,4,2,1,7,3,0.4444444444,-0.05223367698,105.1878621,CoO,Fe3O4,CoO-Fe3O4
628,628,0.3,4188.786667,1256.636,225,227,45,122,291,860,10,10,10,1,5,29.18,15321.4,20.32,1451.3,0,0,1,1,1,1,3.024079635,3.011828164,5.316193387,107.2949512,89.50258333,120.0378437,,,,,,,27,10,2,1,25,9,0.3703703704,0.5807560137,,CoO,Zn(FeO2)8,CoO-Zn0.25Fe2O4
629,629,0.2857142857,4849.044165,1385.44119,225,227,45,112,291,860,10.5,10.5,10.5,1,5,28.2,11612.5,20.32,1452.54,0,0,1,1,1,1,3.024079635,3.011828164,5.316193387,107.2949512,89.50258333,120.0378437,7.34981492,7.34981492,9.552372716,50.90945752,50.90945752,23.47671559,15,6,2,1,13,5,0.4,0.6151202749,29.25243728,CoO,Zn(FeO2)4,CoO-Zn0.5Fe2O4
630,630,0.2564102564,6708.81518,1720.20902,225,227,45,137,291,860,11.7,11.7,11.7,1,5,26.88,9355,16.72,1291.54,0,0,1,1,1,1,3.024079635,3.011828164,5.316193387,107.2949512,89.50258333,120.0378437,,,,,,,29,12,2,1,27,11,0.4137931034,0.529209622,,CoO,Zn3(FeO2)8,CoO-Zn0.75Fe2O4
631,631,0.2884615385,4711.815325,1359.177498,225,227,45,123,289,860,10.4,10.4,10.4,1,5,38.69,7422.33,25.89,470.93,0,0,1,1,1,1,3.024079635,3.011828164,5.316193387,107.2949512,89.50258333,120.0378437,7.74672457,7.74672457,9.262312916,55.60747392,55.60747392,21.92618502,9,4,2,1,7,3,0.4444444444,0.5743944637,41.63049778,CoO,Zn(FeO2)2,CoO-ZnFe2O4
632,632,0.25,7238.22336,1809.55584,225,225,70,350,796,720,12,12,12,1,300,26,615,7.34,0,1,0,1,0,1,1,2.416394474,2.416394474,2.416394474,109.4712206,109.4712206,109.4712206,2.924839357,2.924839357,3.442262,90,90,119.9999855,3,2,1,1,2,1,0.6666666667,0.5603015075,184.6255243,Ni,NiO,Ni-NiO
633,633,0.25,7238.22336,1809.55584,225,255,70,350,796,720,12,12,12,1,5,26,650,9.2,250,0,4,1,2,1,1,2.416394474,2.416394474,2.416394474,109.4712206,109.4712206,109.4712206,2.924839357,2.924839357,3.442262,90,90,119.9999855,3,2,1,1,2,1,0.6666666667,0.5603015075,184.6255243,Ni,NiO,Ni-NiO
634,634,0.02857142857,9261000,264600,227,225,10,50,948,1043,210,210,210,3,300,207.4,88.9,5.96,2.48,0,0,1,0.5,0.805995977,1,2.459206015,2.459351531,2.459570029,109.469122,109.4670629,109.4595825,5.512634482,5.512634482,5.512634482,96.20340084,96.20340084,141.6175122,3,2,1,1,2,1,0.6666666667,0.947257384,141.9013001,Fe,FeO,Fe-FeO
635,635,0.05454545455,1331000,72600,227,225,10,50,948,1043,110,110,110,3,300,192.6,134.57,11.15,3.7,1,0,1,0.5,0.805995977,1,2.459206015,2.459351531,2.459570029,109.469122,109.4670629,109.4595825,5.512634482,5.512634482,5.512634482,96.20340084,96.20340084,141.6175122,3,2,1,1,2,1,0.6666666667,0.947257384,141.9013001,Fe,FeO,Fe-FeO
636,636,0.06666666667,729000,48600,227,225,10,50,948,1043,90,90,90,3,300,174.1,180.25,14.42,0,1,0,1,0.5,0.805995977,1,2.459206015,2.459351531,2.459570029,109.469122,109.4670629,109.4595825,5.512634482,5.512634482,5.512634482,96.20340084,96.20340084,141.6175122,3,2,1,1,2,1,0.6666666667,0.947257384,141.9013001,Fe,FeO,Fe-FeO
637,637,0.07058823529,614125,43350,227,225,10,50,948,1043,85,85,85,3,300,172.22,219.75,19.62,2.45,0,0,1,0.5,0.805995977,1,2.459206015,2.459351531,2.459570029,109.469122,109.4670629,109.4595825,5.512634482,5.512634482,5.512634482,96.20340084,96.20340084,141.6175122,3,2,1,1,2,1,0.6666666667,0.947257384,141.9013001,Fe,FeO,Fe-FeO
638,638,0.1090909091,166375,18150,227,225,10,50,948,1043,55,55,55,3,300,161.1,325.935,26.534,4.935,0,0,1,0.5,0.805995977,1,2.459206015,2.459351531,2.459570029,109.469122,109.4670629,109.4595825,5.512634482,5.512634482,5.512634482,96.20340084,96.20340084,141.6175122,3,2,1,1,2,1,0.6666666667,0.947257384,141.9013001,Fe,FeO,Fe-FeO
639,639,0.12,125000,15000,227,225,10,50,948,1043,50,50,50,3,300,151.85,325.935,29,7.407,1,0,1,0.5,0.805995977,1,2.459206015,2.459351531,2.459570029,109.469122,109.4670629,109.4595825,5.512634482,5.512634482,5.512634482,96.20340084,96.20340084,141.6175122,3,2,1,1,2,1,0.6666666667,0.947257384,141.9013001,Fe,FeO,Fe-FeO
640,640,0.3157894737,6859,2166,227,225,10,50,948,1043,19,19,19,3,300,120.4,261.73,17.11,4.95,1,0,1,0.5,0.805995977,1,2.459206015,2.459351531,2.459570029,109.469122,109.4670629,109.4595825,5.512634482,5.512634482,5.512634482,96.20340084,96.20340084,141.6175122,3,2,1,1,2,1,0.6666666667,0.947257384,141.9013001,Fe,FeO,Fe-FeO
641,641,0.2654867257,6043.987715,1604.598508,227,194,50,300,541.2,850,11.3,11.3,11.3,1,300,36,16600,19.4,0,1,0,1,0,1,1,5.932913866,5.932913866,5.932913866,120.4947892,120.20238,89.39747524,2.941951704,2.941951704,2.941951704,60,60,60,8,4,7,3,1,1,0.5,0.4456762749,108.3464421,Fe2CoO4,Ag,CoFe2O4-Ag
642,642,0.2631578947,6205.871753,1633.124146,227,194,50,300,541.2,850,11.4,11.4,11.4,1,300,20,16600,8.5,0,1,0,1,0,1,1,5.932913866,5.932913866,5.932913866,120.4947892,120.20238,89.39747524,2.941951704,2.941951704,2.941951704,60,60,60,8,4,7,3,1,1,0.5,0.4456762749,108.3464421,Fe2CoO4,Ag,CoFe2O4-Ag
643,643,0.2631578947,6205.871753,1633.124146,227,194,50,300,541.2,850,11.4,11.4,11.4,1,300,6,13060,2,0,1,0,1,0,1,1,5.932913866,5.932913866,5.932913866,120.4947892,120.20238,89.39747524,2.941951704,2.941951704,2.941951704,60,60,60,8,4,7,3,1,1,0.5,0.4456762749,108.3464421,Fe2CoO4,Ag,CoFe2O4-Ag
644,644,0.2654867257,6043.987715,1604.598508,227,194,100,300,292.2,850,11.3,11.3,11.3,1,4,37,17000,21,800,0,0,1,3,1,1,5.932913866,5.932913866,5.932913866,120.4947892,120.20238,89.39747524,2.941951704,2.941951704,2.941951704,60,60,60,8,4,7,3,1,1,0.5,-0.02669404517,108.3464421,Fe2CoO4,Ag,CoFe2O4-Ag
645,645,0.2631578947,6205.871753,1633.124146,227,194,100,300,293,850,11.4,11.4,11.4,1,4,20,17000,9.1,1500,0,0,1,3,1,1,5.932913866,5.932913866,5.932913866,120.4947892,120.20238,89.39747524,2.941951704,2.941951704,2.941951704,60,60,60,8,4,7,3,1,1,0.5,-0.02389078498,108.3464421,Fe2CoO4,Ag,CoFe2O4-Ag
646,646,0.2631578947,6205.871753,1633.124146,227,194,100,300,393.6,850,11.4,11.4,11.4,1,4,10,14000,2.3,1650,0,0,1,3,1,1,5.932913866,5.932913866,5.932913866,120.4947892,120.20238,89.39747524,2.941951704,2.941951704,2.941951704,60,60,60,8,4,7,3,1,1,0.5,0.237804878,108.3464421,Fe2CoO4,Ag,CoFe2O4-Ag
647,647,0.05,904777.92,45238.896,227,221,10,124.8,467.2,850,60,60,60,1,300,25,985,10.2,0,1,0,1,0,1,1,5.932913866,5.932913866,5.932913866,120.4947892,120.20238,89.39747524,5.555776618,5.555776618,3.78421,90,90,107.2641468,12,4,7,3,5,1,0.3333333333,0.7328767123,57.37271707,Fe2CoO4,BaTiO3,CoFe2O4-BaTiO3
648,648,0.06,3043718.445,182623.1067,227,225,40,200,525,658,196.86,100,0,6,300,26,442,10,1,0,0,1,0,0.5561578208,1.9686,5.932913866,5.932913866,5.932913866,120.4947892,120.20238,89.39747524,2.924839357,2.924839357,3.442262,90,90,119.9999855,9,4,7,3,2,1,0.4444444444,0.619047619,84.36360765,Fe2CoO4,NiO,CoFe2O4-NiO
649,649,0.06,165901.2104,9954.072623,227,225,40,200,525,658,45.96,100,0,6,300,38,476,16,1,0,0,1,0,1,2.175805048,5.932913866,5.932913866,5.932913866,120.4947892,120.20238,89.39747524,2.924839357,2.924839357,3.442262,90,90,119.9999855,9,4,7,3,2,1,0.4444444444,0.619047619,84.36360765,Fe2CoO4,NiO,CoFe2O4-NiO
650,650,0.06,3043718.445,182623.1067,227,225,40,200,525,658,196.86,100,0,6,300,43,543,8,2,0,0,1,0,0.5561578208,1.9686,5.932913866,5.932913866,5.932913866,120.4947892,120.20238,89.39747524,2.924839357,2.924839357,3.442262,90,90,119.9999855,9,4,7,3,2,1,0.4444444444,0.619047619,84.36360765,Fe2CoO4,NiO,CoFe2O4-NiO
651,651,0.06,3043718.445,182623.1067,227,225,40,200,525,658,196.86,100,0,6,300,31,363,4,2,0,0,1,0,0.5561578208,1.9686,5.932913866,5.932913866,5.932913866,120.4947892,120.20238,89.39747524,2.924839357,2.924839357,3.442262,90,90,119.9999855,9,4,7,3,2,1,0.4444444444,0.619047619,84.36360765,Fe2CoO4,NiO,CoFe2O4-NiO
652,652,0.06,50265440,3015926.4,227,225,40,200,525,658,800,100,0,6,5,29,4076,22,80,0,0,1,5,0.2183951777,8,5.932913866,5.932913866,5.932913866,120.4947892,120.20238,89.39747524,2.924839357,2.924839357,3.442262,90,90,119.9999855,9,4,7,3,2,1,0.4444444444,0.619047619,84.36360765,Fe2CoO4,NiO,CoFe2O4-NiO
653,653,0.06,50265440,3015926.4,227,225,40,200,525,658,800,100,0,6,5,41,7649,33,177,0,0,1,5,0.2183951777,8,5.932913866,5.932913866,5.932913866,120.4947892,120.20238,89.39747524,2.924839357,2.924839357,3.442262,90,90,119.9999855,9,4,7,3,2,1,0.4444444444,0.619047619,84.36360765,Fe2CoO4,NiO,CoFe2O4-NiO
654,654,0.06,50265440,3015926.4,227,225,40,200,525,658,800,100,0,6,5,47,11890,32,763,0,0,1,5,0.2183951777,8,5.932913866,5.932913866,5.932913866,120.4947892,120.20238,89.39747524,2.924839357,2.924839357,3.442262,90,90,119.9999855,9,4,7,3,2,1,0.4444444444,0.619047619,84.36360765,Fe2CoO4,NiO,CoFe2O4-NiO
655,655,0.06,50265440,3015926.4,227,225,40,200,525,658,800,100,0,6,5,35,11343,22,593,0,0,1,5,0.2183951777,8,5.932913866,5.932913866,5.932913866,120.4947892,120.20238,89.39747524,2.924839357,2.924839357,3.442262,90,90,119.9999855,9,4,7,3,2,1,0.4444444444,0.619047619,84.36360765,Fe2CoO4,NiO,CoFe2O4-NiO
656,656,0.6,523.5983333,314.159,227,167,16,168.6,948,573,5,5,5,1,5,9.1,4810,2.101,1100,0,0,1,3.8,1,1,6.10730908,6.055895717,6.113147522,59.8443616,59.34137478,60.17587797,3.788512,3.788512,3.788512,90,90,90,12,5,7,3,5,2,0.4166666667,0.8221518987,45.37401492,Mn(FeO2)2,Fe2O3,MnFe2O4-Fe2O3
657,657,0.1578947368,28730.88775,4536.45596,227,167,16,197.4,948,573,19,19,19,1,5,11.6,4520,4.35,270,0,0,1,2,1,1,6.10730908,6.055895717,6.113147522,59.8443616,59.34137478,60.17587797,3.788512,3.788512,3.788512,90,90,90,12,5,7,3,5,2,0.4166666667,0.7917721519,45.37401492,Mn(FeO2)2,Fe2O3,MnFe2O4-Fe2O3
658,658,0.1428571429,38792.35332,5541.76476,227,167,16,190.4,948,573,21,21,21,1,5,13.6,2170,2.1308,181,0,0,1,1.801,1,1,6.10730908,6.055895717,6.113147522,59.8443616,59.34137478,60.17587797,3.788512,3.788512,3.788512,90,90,90,12,5,7,3,5,2,0.4166666667,0.7991561181,45.37401492,Mn(FeO2)2,Fe2O3,MnFe2O4-Fe2O3
659,659,0.1071428571,91952.24491,9852.02624,227,167,16,176.2,948,573,28,28,28,1,5,14.5,1680,0.83608,97,0,0,1,2,1,1,6.10730908,6.055895717,6.113147522,59.8443616,59.34137478,60.17587797,3.788512,3.788512,3.788512,90,90,90,12,5,7,3,5,2,0.4166666667,0.8141350211,45.37401492,Mn(FeO2)2,Fe2O3,MnFe2O4-Fe2O3
660,660,0.6,523.5983333,314.159,227,167,16,247.3,948,573,5,5,5,1,300,2.7,177,2.6182,0,1,0,1,0,1,1,6.10730908,6.055895717,6.113147522,59.8443616,59.34137478,60.17587797,3.788512,3.788512,3.788512,90,90,90,12,5,7,3,5,2,0.4166666667,0.7391350211,45.37401492,Mn(FeO2)2,Fe2O3,MnFe2O4-Fe2O3
661,661,0.1578947368,28730.88775,4536.45596,227,167,16,202.3,948,573,19,19,19,1,300,3.5,88,2.8586,0,1,0,1,0,1,1,6.10730908,6.055895717,6.113147522,59.8443616,59.34137478,60.17587797,3.788512,3.788512,3.788512,90,90,90,12,5,7,3,5,2,0.4166666667,0.7866033755,45.37401492,Mn(FeO2)2,Fe2O3,MnFe2O4-Fe2O3
662,662,0.1428571429,38792.35332,5541.76476,227,167,16,202.3,948,573,21,21,21,1,300,3.4,14,2.8586,0,1,0,1,0,1,1,6.10730908,6.055895717,6.113147522,59.8443616,59.34137478,60.17587797,3.788512,3.788512,3.788512,90,90,90,12,5,7,3,5,2,0.4166666667,0.7866033755,45.37401492,Mn(FeO2)2,Fe2O3,MnFe2O4-Fe2O3
663,663,0.1071428571,91952.24491,9852.02624,227,167,16,202.3,948,573,28,28,28,1,300,4.5,48,2.8586,0,1,0,1,0,1,1,6.10730908,6.055895717,6.113147522,59.8443616,59.34137478,60.17587797,3.788512,3.788512,3.788512,90,90,90,12,5,7,3,5,2,0.4166666667,0.7866033755,45.37401492,Mn(FeO2)2,Fe2O3,MnFe2O4-Fe2O3
664,664,0.5357142857,735.6179593,394.0810496,194,229,50,96,311,1388,5.6,5.6,5.6,1,5,24.2,4112.35,13.54,1594.35,0,0.232176,1,1,1,1,2.489759746,2.489759746,2.489759746,60,60,60,2.562849131,2.562849131,2.562849131,60,60,60,2,2,1,1,1,1,1,0.691318328,406.1885607,Co,Cr,Co-Cr
665,665,0.4347826087,1376.054119,598.2843996,194,229,50,96,311,1388,6.9,6.9,6.9,1,5,21.9,3668.12,11.624,1150.12,0,0,1,1,1,1,2.489759746,2.489759746,2.489759746,60,60,60,2.562849131,2.562849131,2.562849131,60,60,60,2,2,1,1,1,1,1,0.691318328,406.1885607,Co,Cr,Co-Cr
666,666,0.5357142857,735.6179593,394.0810496,194,229,50,96,311,1388,5.6,5.6,5.6,1,300,21.9434,26,3.4725,0,1,0,1,0,1,1,2.489759746,2.489759746,2.489759746,60,60,60,2.562849131,2.562849131,2.562849131,60,60,60,2,2,1,1,1,1,1,0.691318328,406.1885607,Co,Cr,Co-Cr
667,667,0.4347826087,1376.054119,598.2843996,194,229,50,96,311,1388,6.9,6.9,6.9,1,300,21.9434,78,3.4725,0,1,0,1,0,1,1,2.489759746,2.489759746,2.489759746,60,60,60,2.562849131,2.562849131,2.562849131,60,60,60,2,2,1,1,1,1,1,0.691318328,406.1885607,Co,Cr,Co-Cr
668,668,0.75,268.0823467,201.06176,91,0,46,81,720,535,4,4,4,1,5,15.1,2585,15.6,925,0,0,1,0.05,1,1,,,,,,,0,0,0,0,0,0,140,60,140,60,0,0,0.4285714286,0.8875,0,GdZn4Fe39(NiO5)16,0,Zn0.2Ni0.8Gd0.05Fe1.95O4
669,669,0.5,904.77792,452.38896,91,0,40,134,696.6,535,6,6,6,1,5,48.2,827,48.2,154,0,0,1,0.05,1,1,,,,,,,0,0,0,0,0,0,140,60,140,60,0,0,0.4285714286,0.8076370945,0,GdZn4Fe39(NiO5)16,0,Zn0.2Ni0.8Gd0.05Fe1.95O4
670,670,0.1875,17157.27019,3216.98816,91,0,30,192,790.6,535,16,16,16,1,5,70.1,362,70.88,878.374,0,0,1,0.05,1,1,,,,,,,0,0,0,0,0,0,140,60,140,60,0,0,0.4285714286,0.757146471,0,GdZn4Fe39(NiO5)16,0,Zn0.2Ni0.8Gd0.05Fe1.95O4
671,671,0.1034482759,102160.318,10568.30876,91,0,30,211,790.6,535,29,29,29,1,5,80.3,207,81.14,878.374,0,0,1,0.05,1,1,,,,,,,0,0,0,0,0,0,140,60,140,60,0,0,0.4285714286,0.7331140906,0,GdZn4Fe39(NiO5)16,0,Zn0.2Ni0.8Gd0.05Fe1.95O4
672,672,0.5,904.77792,452.38896,91,0,40,134,473.8,535,6,6,6,1,300,11.9,11.4,11.7,0,1,0,1,0,1,1,,,,,,,0,0,0,0,0,0,140,60,140,60,0,0,0.4285714286,0.7171802448,0,GdZn4Fe39(NiO5)16,0,Zn0.2Ni0.8Gd0.05Fe1.95O4
673,673,0.1875,17157.27019,3216.98816,91,0,40,172,473.8,535,16,16,16,1,300,27.4,60.1,27.2,0,1,0,1,0,1,1,,,,,,,0,0,0,0,0,0,140,60,140,60,0,0,0.4285714286,0.6369776277,0,GdZn4Fe39(NiO5)16,0,Zn0.2Ni0.8Gd0.05Fe1.95O4
674,674,0.1034482759,102160.318,10568.30876,91,0,40,172,473.8,535,29,29,29,1,300,40.8,124,40.5,0,1,0,1,0,1,1,,,,,,,0,0,0,0,0,0,140,60,140,60,0,0,0.4285714286,0.6369776277,0,GdZn4Fe39(NiO5)16,0,Zn0.2Ni0.8Gd0.05Fe1.95O4
675,675,0.08571428571,179594.2283,15393.791,225,221,80,118,740,627,35,35,35,1,300,0.63,2717.175,0.027,0,1,0,1,0,1,1,2.416394474,2.416394474,2.416394474,109.4712206,109.4712206,109.4712206,3.957177,3.957177,3.957177,90,90,90,6,3,1,1,5,2,0.5,0.8405405405,79.22314316,Ni,LaFeO3,Ni-LaFeO3
676,676,0.08571428571,179594.2283,15393.791,225,221,80,166,740,627,35,35,35,1,300,0.75,8330.63,0.097,0,1,0,1,0,1,1,2.416394474,2.416394474,2.416394474,109.4712206,109.4712206,109.4712206,3.957177,3.957177,3.957177,90,90,90,6,3,1,1,5,2,0.5,0.7756756757,79.22314316,Ni,LaFeO3,Ni-LaFeO3
677,677,0.08571428571,179594.2283,15393.791,225,221,80,118,740,627,35,35,35,1,300,0.915,1589.43,0.037,0,1,0,1,0,1,1,2.416394474,2.416394474,2.416394474,109.4712206,109.4712206,109.4712206,3.957177,3.957177,3.957177,90,90,90,6,3,1,1,5,2,0.5,0.8405405405,79.22314316,Ni,LaFeO3,Ni-LaFeO3
678,678,0.08571428571,179594.2283,15393.791,225,221,80,118,740,627,35,35,35,1,300,0.607,385.34,0.011,0,1,0,1,0,1,1,2.416394474,2.416394474,2.416394474,109.4712206,109.4712206,109.4712206,3.957177,3.957177,3.957177,90,90,90,6,3,1,1,5,2,0.5,0.8405405405,79.22314316,Ni,LaFeO3,Ni-LaFeO3
679,679,0.1,113097.24,11309.724,225,221,80,60,740,627,30,30,30,1,5,0.648,874.27,0.01,1630.76,0,0.021,1,0.5,1,1,2.416394474,2.416394474,2.416394474,109.4712206,109.4712206,109.4712206,3.957177,3.957177,3.957177,90,90,90,6,3,1,1,5,2,0.5,0.9189189189,79.22314316,Ni,LaFeO3,Ni-LaFeO3
680,680,0.1,113097.24,11309.724,225,221,80,92,740,627,30,30,30,1,5,0.86,3039.125,0.067,2438.581,0,0.057,1,0.5,1,1,2.416394474,2.416394474,2.416394474,109.4712206,109.4712206,109.4712206,3.957177,3.957177,3.957177,90,90,90,6,3,1,1,5,2,0.5,0.8756756757,79.22314316,Ni,LaFeO3,Ni-LaFeO3
681,681,0.1,113097.24,11309.724,225,221,80,80,740,627,30,30,30,1,5,0.846,2726,0.0415,5647.75,0,0.0895,1,0.5,1,1,2.416394474,2.416394474,2.416394474,109.4712206,109.4712206,109.4712206,3.957177,3.957177,3.957177,90,90,90,6,3,1,1,5,2,0.5,0.8918918919,79.22314316,Ni,LaFeO3,Ni-LaFeO3
682,682,0.1,113097.24,11309.724,225,221,80,60,740,627,30,30,30,1,5,0.846,326.075,0.01,1212.995,0,0.044,1,0.5,1,1,2.416394474,2.416394474,2.416394474,109.4712206,109.4712206,109.4712206,3.957177,3.957177,3.957177,90,90,90,6,3,1,1,5,2,0.5,0.9189189189,79.22314316,Ni,LaFeO3,Ni-LaFeO3
683,683,0.375,15552,5832,62,46,20,150,220,830,18,18,18,2,5,0.626,2660.77,0.0055,0,1,0.003,1,0.1,0.5166432673,1,,,,,,,0,0,0,0,0,0,10,1,10,1,0,0,0.1,0.3181818182,0,ScFe(BiO3)2,0,BiFe0.5Sc0.5O3
684,684,0.375,15552,5832,62,46,20,150,220,830,18,18,18,2,50,0.368,2662.31,0.0065,648.446,0,0.0059,1,2,0.5166432673,1,,,,,,,0,0,0,0,0,0,10,1,10,1,0,0,0.1,0.3181818182,0,ScFe(BiO3)2,0,BiFe0.5Sc0.5O3
685,685,0.375,15552,5832,62,46,20,150,220,830,18,18,18,2,100,0.335,2227.481,0.006,261.949,0,0.00338,1,2,0.5166432673,1,,,,,,,0,0,0,0,0,0,10,1,10,1,0,0,0.1,0.3181818182,0,ScFe(BiO3)2,0,BiFe0.5Sc0.5O3
686,686,0.375,15552,5832,62,46,20,150,220,830,18,18,18,2,150,0.321,1590.775,0.007,97.394,0,0.0045,1,2,0.5166432673,1,,,,,,,0,0,0,0,0,0,10,1,10,1,0,0,0.1,0.3181818182,0,ScFe(BiO3)2,0,BiFe0.5Sc0.5O3
687,687,0.375,15552,5832,62,46,20,150,220,830,18,18,18,2,175,0.268,1200.862,0.005,24.949,1,0.0006,1,2,0.5166432673,1,,,,,,,0,0,0,0,0,0,10,1,10,1,0,0,0.1,0.3181818182,0,ScFe(BiO3)2,0,BiFe0.5Sc0.5O3
688,688,0.375,15552,5832,62,46,20,150,220,830,18,18,18,2,200,0.23,1136.268,0.004,30.557,0,0.0035,1,2,0.5166432673,1,,,,,,,0,0,0,0,0,0,10,1,10,1,0,0,0.1,0.3181818182,0,ScFe(BiO3)2,0,BiFe0.5Sc0.5O3
689,689,0.375,15552,5832,62,46,20,150,220,830,18,18,18,2,250,0.193,524,0.001,176,1,0,1,2,0.5166432673,1,,,,,,,0,0,0,0,0,0,10,1,10,1,0,0,0.1,0.3181818182,0,ScFe(BiO3)2,0,BiFe0.5Sc0.5O3
690,690,0.5347593583,1412.467848,755.3304,227,0,10,118,858,838,11.22,11.22,11.22,3,5,72.42,252.105,17.76,32.99,0,0.96846,1,1,0.805995977,1,3.058813,5.142692,5.225572969,74.87633512,90,90,0,0,0,0,0,0,7,3,7,3,0,0,0.4285714286,0.8624708625,0,Fe3O4,0,Fe3O4
691,691,0.5347593583,1412.467848,755.3304,227,0,10,118,858,838,11.22,11.22,11.22,3,10,72.41,221.92,16.79,16.26,0,0.96846,1,1,0.805995977,1,3.058813,5.142692,5.225572969,74.87633512,90,90,0,0,0,0,0,0,7,3,7,3,0,0,0.4285714286,0.8624708625,0,Fe3O4,0,Fe3O4
692,692,0.5347593583,1412.467848,755.3304,227,0,10,118,858,838,11.22,11.22,11.22,3,50,72.06,133.38,10.02,23.38,0,0.96846,1,1,0.805995977,1,3.058813,5.142692,5.225572969,74.87633512,90,90,0,0,0,0,0,0,7,3,7,3,0,0,0.4285714286,0.8624708625,0,Fe3O4,0,Fe3O4
693,693,0.5347593583,1412.467848,755.3304,227,0,10,118,858,838,11.22,11.22,11.22,3,100,71.56,80.125,5.83,1.11,0,0.96846,1,1,0.805995977,1,3.058813,5.142692,5.225572969,74.87633512,90,90,0,0,0,0,0,0,7,3,7,3,0,0,0.4285714286,0.8624708625,0,Fe3O4,0,Fe3O4
694,694,0.5347593583,1412.467848,755.3304,227,0,10,118,858,838,11.22,11.22,11.22,3,150,70.52,37.24,3.26,3.6,0,0.9692916,1,1,0.805995977,1,3.058813,5.142692,5.225572969,74.87633512,90,90,0,0,0,0,0,0,7,3,7,3,0,0,0.4285714286,0.8624708625,0,Fe3O4,0,Fe3O4
695,695,0.5347593583,1412.467848,755.3304,227,0,10,118,858,838,11.22,11.22,11.22,3,200,68.77,23.6815,1.7,10.663,1,0,1,1,0.805995977,1,3.058813,5.142692,5.225572969,74.87633512,90,90,0,0,0,0,0,0,7,3,7,3,0,0,0.4285714286,0.8624708625,0,Fe3O4,0,Fe3O4
696,696,0.5347593583,1412.467848,755.3304,227,0,10,118,858,838,11.22,11.22,11.22,3,300,63.51,0.6,0.061,0.48,0,0,1,1,0.805995977,1,3.058813,5.142692,5.225572969,74.87633512,90,90,0,0,0,0,0,0,7,3,7,3,0,0,0.4285714286,0.8624708625,0,Fe3O4,0,Fe3O4
697,697,0.0375,2144658.773,80424.704,225,154,20,40,569.2,627,80,80,80,1,179.4,26.353,51.5,1.27,0.153,1,0,1,2,1,1,2.416394474,2.416394474,2.416394474,109.4712206,109.4712206,109.4712206,3.240551584,3.240551584,3.240551584,60,60,60,4,1,1,1,3,0,0.25,0.9297259311,290.2283687,Ni,SiO2,Ni-SiO2
698,698,0.0375,2144658.773,80424.704,225,154,20,65.2,577.6,627,80,80,80,1,7.4,0.17,62,0.0074,28.751,0,0,1,2,1,1,2.416394474,2.416394474,2.416394474,109.4712206,109.4712206,109.4712206,3.240551584,3.240551584,3.240551584,60,60,60,4,1,1,1,3,0,0.25,0.8871191136,290.2283687,Ni,SiO2,Ni-SiO2
699,699,0.0375,2144658.773,80424.704,225,154,20,65.2,577.6,627,80,80,80,1,7.4,0.31,66,0.014,21.156,0,0,1,2,1,1,2.416394474,2.416394474,2.416394474,109.4712206,109.4712206,109.4712206,3.240551584,3.240551584,3.240551584,60,60,60,4,1,1,1,3,0,0.25,0.8871191136,290.2283687,Ni,SiO2,Ni-SiO2
700,700,0.0375,2144658.773,80424.704,225,154,20,65.2,577.6,627,80,80,80,1,7.4,0.91,62.5,0.039,8.078,0,0,1,2,1,1,2.416394474,2.416394474,2.416394474,109.4712206,109.4712206,109.4712206,3.240551584,3.240551584,3.240551584,60,60,60,4,1,1,1,3,0,0.25,0.8871191136,290.2283687,Ni,SiO2,Ni-SiO2
701,701,0.3,8000,2400,225,225,40,350,796,720,20,20,20,3,5,4.326,252,0.624,131.724,0,0.035,1,0,0.805995977,1,2.416394474,2.416394474,2.416394474,109.4712206,109.4712206,109.4712206,2.924839357,2.924839357,3.442262,90,90,119.9999855,3,2,1,1,2,1,0.6666666667,0.5603015075,184.6255243,Ni,NiO,Ni-NiO
702,702,0.3,8000,2400,225,225,31,350,796,720,20,20,20,3,150,3.265,377,0.6935,258.139,0,0.1045,1,2,0.805995977,1,2.416394474,2.416394474,2.416394474,109.4712206,109.4712206,109.4712206,2.924839357,2.924839357,3.442262,90,90,119.9999855,3,2,1,1,2,1,0.6666666667,0.5603015075,184.6255243,Ni,NiO,Ni-NiO
703,703,0.3,4188.786667,1256.636,227,167,30,130,950,850,10,10,10,1,5,26.707,1099.138,11.11,312.574,0,4.814,1,0.005,1,1,3.058813,5.142692,5.225572969,74.87633512,90,90,3.788512,3.788512,3.788512,90,90,90,12,5,7,3,5,2,0.4166666667,0.8631578947,67.30874813,Fe3O4,Fe2O3,Fe3O4-Fe2O3
704,704,0.3,4188.786667,1256.636,227,167,30,135,950,850,10,10,10,1,40,31.138,517.2415,5.75,327.4137,0,1,1,0.005,1,1,3.058813,5.142692,5.225572969,74.87633512,90,90,3.788512,3.788512,3.788512,90,90,90,12,5,7,3,5,2,0.4166666667,0.8578947368,67.30874813,Fe3O4,Fe2O3,Fe3O4-Fe2O3
705,705,0.05190311419,808857.0175,41982.19814,227,167,30,145,950,850,57.8,57.8,57.8,1,5,33.757,988.9945,14.473,67.9945,0,5.112,1,0.005,1,1,3.058813,5.142692,5.225572969,74.87633512,90,90,3.788512,3.788512,3.788512,90,90,90,12,5,7,3,5,2,0.4166666667,0.8473684211,67.30874813,Fe3O4,Fe2O3,Fe3O4-Fe2O3
706,706,0.05190311419,808857.0175,41982.19814,227,167,30,165,950,850,57.8,57.8,57.8,1,40,34.6,580.39,7.875,274.9405,0,3.1432,1,0.005,1,1,3.058813,5.142692,5.225572969,74.87633512,90,90,3.788512,3.788512,3.788512,90,90,90,12,5,7,3,5,2,0.4166666667,0.8263157895,67.30874813,Fe3O4,Fe2O3,Fe3O4-Fe2O3
707,707,0.2,27000,5400,62,206,4,150,90,45,30,30,30,3,20,37.426,3363.8,12.99,0,1,0,1,0,0.805995977,1,3.895077,3.895077,3.895077,90,90,90,5.038508517,5.479768543,5.627227809,60.90147919,87.36407988,57.03680818,10,4,5,2,5,2,0.4,-0.6666666667,3.349205413,SmMnO3,Mn2O3,SmMnO3-Mn2O3
708,708,0.2,27000,5400,62,206,10,150,90,45,30,30,30,3,20,21.143,2318.5,9.743,45.87,0,0,1,0,0.805995977,1,3.895077,3.895077,3.895077,90,90,90,5.038508517,5.479768543,5.627227809,60.90147919,87.36407988,57.03680818,10,4,5,2,5,2,0.4,-0.6666666667,3.349205413,SmMnO3,Mn2O3,SmMnO3-Mn2O3
709,709,0.2,27000,5400,62,206,30,150,90,45,30,30,30,3,20,10.89,818.148,4.1975,19.952,1,0,1,0,0.805995977,1,3.895077,3.895077,3.895077,90,90,90,5.038508517,5.479768543,5.627227809,60.90147919,87.36407988,57.03680818,10,4,5,2,5,2,0.4,-0.6666666667,3.349205413,SmMnO3,Mn2O3,SmMnO3-Mn2O3
710,710,0.2,27000,5400,62,206,4,150,90,45,30,30,30,3,20,6.3092,1283.9813,2.25,236.4043,0,5.75,1,0.2,0.805995977,1,3.895077,3.895077,3.895077,90,90,90,5.038508517,5.479768543,5.627227809,60.90147919,87.36407988,57.03680818,10,4,5,2,5,2,0.4,-0.6666666667,3.349205413,SmMnO3,Mn2O3,SmMnO3-Mn2O3
711,711,0.2,27000,5400,62,206,10,150,90,45,30,30,30,3,20,9,2211.13,5,1249.769,0,2.5,1,0.2,0.805995977,1,3.895077,3.895077,3.895077,90,90,90,5.038508517,5.479768543,5.627227809,60.90147919,87.36407988,57.03680818,10,4,5,2,5,2,0.4,-0.6666666667,3.349205413,SmMnO3,Mn2O3,SmMnO3-Mn2O3
712,712,0.2,27000,5400,62,206,30,150,90,45,30,30,30,3,20,18.83,3557,7.165,288.374,0,1.165,1,0.2,0.805995977,1,3.895077,3.895077,3.895077,90,90,90,5.038508517,5.479768543,5.627227809,60.90147919,87.36407988,57.03680818,10,4,5,2,5,2,0.4,-0.6666666667,3.349205413,SmMnO3,Mn2O3,SmMnO3-Mn2O3
713,713,0.2,27000,5400,62,206,4,150,90,45,30,30,30,3,20,6.328,838.2735,1.9105,79.5885,0,4.7755,1,0.05,0.805995977,1,3.895077,3.895077,3.895077,90,90,90,5.038508517,5.479768543,5.627227809,60.90147919,87.36407988,57.03680818,10,4,5,2,5,2,0.4,-0.6666666667,3.349205413,SmMnO3,Mn2O3,SmMnO3-Mn2O3
714,714,0.2,27000,5400,62,206,4,150,90,45,30,30,30,3,20,5.791,878.3785,2.0595,256.1785,0,5.4625,1,0.1,0.805995977,1,3.895077,3.895077,3.895077,90,90,90,5.038508517,5.479768543,5.627227809,60.90147919,87.36407988,57.03680818,10,4,5,2,5,2,0.4,-0.6666666667,3.349205413,SmMnO3,Mn2O3,SmMnO3-Mn2O3
715,715,0.2,27000,5400,62,206,4,150,90,45,30,30,30,3,20,5.432,891.9945,2.0895,269.9945,0,5.4895,1,0.2,0.805995977,1,3.895077,3.895077,3.895077,90,90,90,5.038508517,5.479768543,5.627227809,60.90147919,87.36407988,57.03680818,10,4,5,2,5,2,0.4,-0.6666666667,3.349205413,SmMnO3,Mn2O3,SmMnO3-Mn2O3
716,716,0.2,27000,5400,62,206,4,150,90,45,30,30,30,3,20,5.432,892,2.18,270,0,5.58,1,0.3,0.805995977,1,3.895077,3.895077,3.895077,90,90,90,5.038508517,5.479768543,5.627227809,60.90147919,87.36407988,57.03680818,10,4,5,2,5,2,0.4,-0.6666666667,3.349205413,SmMnO3,Mn2O3,SmMnO3-Mn2O3
717,717,0.2,27000,5400,62,206,8,150,90,45,30,30,30,3,10,9.26,2838.8,4.265,225.8,0,3.681,1,0.05,0.805995977,1,3.895077,3.895077,3.895077,90,90,90,5.038508517,5.479768543,5.627227809,60.90147919,87.36407988,57.03680818,10,4,5,2,5,2,0.4,-0.6666666667,3.349205413,SmMnO3,Mn2O3,SmMnO3-Mn2O3
718,718,0.2,27000,5400,62,206,8,150,90,45,30,30,30,3,10,8.85,2935.565,4.2655,322.565,0,4.598,1,0.1,0.805995977,1,3.895077,3.895077,3.895077,90,90,90,5.038508517,5.479768543,5.627227809,60.90147919,87.36407988,57.03680818,10,4,5,2,5,2,0.4,-0.6666666667,3.349205413,SmMnO3,Mn2O3,SmMnO3-Mn2O3
719,719,0.2,27000,5400,62,206,8,150,90,45,30,30,30,3,10,8.686,2935.385,4.307,322.385,0,4.598,1,0.2,0.805995977,1,3.895077,3.895077,3.895077,90,90,90,5.038508517,5.479768543,5.627227809,60.90147919,87.36407988,57.03680818,10,4,5,2,5,2,0.4,-0.6666666667,3.349205413,SmMnO3,Mn2O3,SmMnO3-Mn2O3
720,720,0.2,27000,5400,62,206,8,150,90,45,30,30,30,3,10,8.563,2919.26,4.3285,306.26,0,4.8275,1,0.3,0.805995977,1,3.895077,3.895077,3.895077,90,90,90,5.038508517,5.479768543,5.627227809,60.90147919,87.36407988,57.03680818,10,4,5,2,5,2,0.4,-0.6666666667,3.349205413,SmMnO3,Mn2O3,SmMnO3-Mn2O3
721,721,0.2,27000,5400,62,206,8,150,90,45,30,30,30,3,10,8.359,2919.3,4.349,532.063,0,5.058,1,0.5,0.805995977,1,3.895077,3.895077,3.895077,90,90,90,5.038508517,5.479768543,5.627227809,60.90147919,87.36407988,57.03680818,10,4,5,2,5,2,0.4,-0.6666666667,3.349205413,SmMnO3,Mn2O3,SmMnO3-Mn2O3
722,722,0.2,27000,5400,62,206,20,150,90,45,30,30,30,3,30,9.531,1372.5,1.88,2614.3,0,4.778,1,0.3,0.805995977,1,3.895077,3.895077,3.895077,90,90,90,5.038508517,5.479768543,5.627227809,60.90147919,87.36407988,57.03680818,10,4,5,2,5,2,0.4,-0.6666666667,3.349205413,SmMnO3,Mn2O3,SmMnO3-Mn2O3
723,723,0.2,27000,5400,62,206,20,150,90,45,30,30,30,3,30,10.5378,1372.5,3.2605,1372.5,0,3.2605,1,0.4,0.805995977,1,3.895077,3.895077,3.895077,90,90,90,5.038508517,5.479768543,5.627227809,60.90147919,87.36407988,57.03680818,10,4,5,2,5,2,0.4,-0.6666666667,3.349205413,SmMnO3,Mn2O3,SmMnO3-Mn2O3
724,724,0.2,27000,5400,62,206,20,150,90,45,30,30,30,3,30,10.298,2190.471,4.963,556.519,0,1.412,1,0.8,0.805995977,1,3.895077,3.895077,3.895077,90,90,90,5.038508517,5.479768543,5.627227809,60.90147919,87.36407988,57.03680818,10,4,5,2,5,2,0.4,-0.6666666667,3.349205413,SmMnO3,Mn2O3,SmMnO3-Mn2O3
725,725,0.2,27000,5400,62,206,20,150,90,45,30,30,30,3,30,11.312,2353.7985,5.217,589.1305,0,1.449,1,1,0.805995977,1,3.895077,3.895077,3.895077,90,90,90,5.038508517,5.479768543,5.627227809,60.90147919,87.36407988,57.03680818,10,4,5,2,5,2,0.4,-0.6666666667,3.349205413,SmMnO3,Mn2O3,SmMnO3-Mn2O3
726,726,0.2,27000,5400,62,206,20,150,90,45,30,30,30,3,30,15.077,2550.85,5.399,328.675,0,0.979,1,2,0.805995977,1,3.895077,3.895077,3.895077,90,90,90,5.038508517,5.479768543,5.627227809,60.90147919,87.36407988,57.03680818,10,4,5,2,5,2,0.4,-0.6666666667,3.349205413,SmMnO3,Mn2O3,SmMnO3-Mn2O3
727,727,0.2,27000,5400,62,206,20,150,90,45,30,30,30,3,40,13.72,900.1575,4.124,66.858,0,0.534,1,0.3,0.805995977,1,3.895077,3.895077,3.895077,90,90,90,5.038508517,5.479768543,5.627227809,60.90147919,87.36407988,57.03680818,10,4,5,2,5,2,0.4,-0.6666666667,3.349205413,SmMnO3,Mn2O3,SmMnO3-Mn2O3
728,728,0.2,27000,5400,62,206,20,150,90,45,30,30,30,3,40,13.72,1008.733,4.3375,175.433,0,0.7465,1,2,0.805995977,1,3.895077,3.895077,3.895077,90,90,90,5.038508517,5.479768543,5.627227809,60.90147919,87.36407988,57.03680818,10,4,5,2,5,2,0.4,-0.6666666667,3.349205413,SmMnO3,Mn2O3,SmMnO3-Mn2O3
