Repository: ai-chem/MagnetExchangeBias

# Tests_Git_Django_PostgreSQL
My small steps in programming
Start point 18.10.2023

1. Видео о том, как работать в репозитории в PyCram(https://youtu.be/9VKKZNqzPcE?si=LDJU6aA5hWqKczHg)
2. Попытки импортировать библиотеки в Modul_test

File: preprocessing and processing/add_new_parameters/bias_param_0508_.csv (part 6 of 9)
,Unnamed: 0,area/volume,volume,area,space_group_core,space_group_shell,h_range_max_koe,Tb,TN,Tc,x,y,z,shape,temperature_k,sat_em_g,coer_oe,mr (emu/g),exc_bias_oe,exc_dir,ver_shift_emu_g,ver_s_dir,fc_field_t,sphericity,max/min,core_a,core_b,core_c,core_alpha,core_beta,core_gamma,shell_a,shell_b,shell_c,shell_alpha,shell_beta,shell_gamma,total_ions,z_ions,core_total_ions,core_magnetic_ions,shell_total_ions,shell_magnetic_ions,num_of_magn_ions,Tn-Tb/Tn,Aex,core,shell,formula
729,729,0.1546391753,30583.93995,4729.47525,227,0,35,188,84,498,19.4,19.4,19.4,1,5,44.2,886,8.694605336,117,0,0,1,0.02,1,1,,,,,,,0,0,0,0,0,0,260,57,260,57,0,0,0.2192307692,-1.238095238,0,Er3Fe7(NiO4)50,0,NiEr0.06Fe0.14O4
730,730,0.1546391753,30583.93995,4729.47525,227,0,35,162,84,498,19.4,19.4,19.4,1,5,43.8,1218,8.694605336,167,0,0,1,0.02,1,1,,,,,,,0,0,0,0,0,0,130,27,130,27,0,0,0.2076923077,-0.9285714286,0,Er3Fe2(NiO4)25,0,NiEr0.12Fe0.08O4
731,731,0.1546391753,30583.93995,4729.47525,227,0,35,135,84,498,19.4,19.4,19.4,1,5,41.2,1377,8.694605336,172,0,0,1,0.02,1,1,,,,,,,0,0,0,0,0,0,260,51,260,51,0,0,0.1961538462,-0.6071428571,0,Er9Fe(NiO4)50,0,NiEr0.18Fe0.02O4
732,732,0.07272727273,561515.625,40837.5,225,227,10,296,796,850,82.5,82.5,82.5,3,2,2.9,1832.68,1.675,1387.54,0,0.999,1,0.66,0.805995977,1,2.924839357,2.924839357,3.442262,90,90,119.9999855,5.996281061,5.996281061,5.996281061,60,60,60,9,4,2,1,7,3,0.4444444444,0.6281407035,53.15794853,NiO,Fe2NiO4,NiO-NiFe2O4
733,733,0.07272727273,561515.625,40837.5,225,227,50,296,796,850,82.5,82.5,82.5,3,2,8.3,1294.872,1.667,13.028,1,0.137,1,0.01,0.805995977,1,2.924839357,2.924839357,3.442262,90,90,119.9999855,5.996281061,5.996281061,5.996281061,60,60,60,9,4,2,1,7,3,0.4444444444,0.6281407035,53.15794853,NiO,Fe2NiO4,NiO-NiFe2O4
734,734,0.07272727273,561515.625,40837.5,225,227,50,296,796,850,82.5,82.5,82.5,3,2,8.3,1461.595,1.8625,794.928,0,0.3325,1,0.1,0.805995977,1,2.924839357,2.924839357,3.442262,90,90,119.9999855,5.996281061,5.996281061,5.996281061,60,60,60,9,4,2,1,7,3,0.4444444444,0.6281407035,53.15794853,NiO,Fe2NiO4,NiO-NiFe2O4
735,735,0.07272727273,561515.625,40837.5,225,227,29,296,796,850,82.5,82.5,82.5,3,300,28.564,2059.818,0.46,0,1,0,1,0,0.805995977,1,2.924839357,2.924839357,3.442262,90,90,119.9999855,5.996281061,5.996281061,5.996281061,60,60,60,9,4,2,1,7,3,0.4444444444,0.6281407035,53.15794853,NiO,Fe2NiO4,NiO-NiFe2O4
736,736,0.07272727273,561515.625,40837.5,225,227,29,296,796,850,82.5,82.5,82.5,3,100,13.6582,663.422,1.5055,81.257,0,0,1,0.1,0.805995977,1,2.924839357,2.924839357,3.442262,90,90,119.9999855,5.996281061,5.996281061,5.996281061,60,60,60,9,4,2,1,7,3,0.4444444444,0.6281407035,53.15794853,NiO,Fe2NiO4,NiO-NiFe2O4
737,737,0.07272727273,561515.625,40837.5,225,227,27,296,796,850,82.5,82.5,82.5,3,50,13.6582,1088.3345,2.1605,306.0945,0,0,1,0.1,0.805995977,1,2.924839357,2.924839357,3.442262,90,90,119.9999855,5.996281061,5.996281061,5.996281061,60,60,60,9,4,2,1,7,3,0.4444444444,0.6281407035,53.15794853,NiO,Fe2NiO4,NiO-NiFe2O4
738,738,0.3333333333,3053.62548,1017.87516,55,0,50,35,643,1103,9,9,9,1,5,9.656,657.542,3.1,316.989,0,0.748,1,0.1,1,1,8.464880463,5.388093916,5.321518785,122.2098958,142.6878026,47.91917824,0,0,0,0,0,0,5,1,5,1,0,0,0.2,0.9455676516,0,FeBiO3,0,BiFeO3
739,739,0.3,4188.786667,1256.636,55,0,50,35,643,1103,10,10,10,1,5,7.487,523.2,1.879,84.611,0,0.345,1,0.1,1,1,8.464880463,5.388093916,5.321518785,122.2098958,142.6878026,47.91917824,0,0,0,0,0,0,5,1,5,1,0,0,0.2,0.9455676516,0,FeBiO3,0,BiFeO3
740,740,0.1764705882,20579.50889,3631.67804,55,0,50,35,643,1103,17,17,17,1,5,4.37,381.864,1.0775,70.769,0,0.1985,1,0.1,1,1,8.464880463,5.388093916,5.321518785,122.2098958,142.6878026,47.91917824,0,0,0,0,0,0,5,1,5,1,0,0,0.2,0.9455676516,0,FeBiO3,0,BiFeO3
741,741,0.3,4188.786667,1256.636,55,0,50,35,643,1103,10,10,10,1,2,10.07,794.665,3.39,155.665,0,0.596,1,0.1,1,1,8.464880463,5.388093916,5.321518785,122.2098958,142.6878026,47.91917824,0,0,0,0,0,0,5,1,5,1,0,0,0.2,0.9455676516,0,FeBiO3,0,BiFeO3
742,742,0.3,4188.786667,1256.636,55,0,50,35,643,1103,10,10,10,1,5,9.754,688.265,3.15,114.745,0,0.35,1,0.1,1,1,8.464880463,5.388093916,5.321518785,122.2098958,142.6878026,47.91917824,0,0,0,0,0,0,5,1,5,1,0,0,0.2,0.9455676516,0,FeBiO3,0,BiFeO3
743,743,0.3,4188.786667,1256.636,55,0,50,35,643,1103,10,10,10,1,10,9.438,589.847,2.417,106.431,0,0,1,0.1,1,1,8.464880463,5.388093916,5.321518785,122.2098958,142.6878026,47.91917824,0,0,0,0,0,0,5,1,5,1,0,0,0.2,0.9455676516,0,FeBiO3,0,BiFeO3
744,744,0.3,4188.786667,1256.636,55,0,50,35,643,1103,10,10,10,1,17,9.158,499.745,2.375,16.745,0,0,1,0.1,1,1,8.464880463,5.388093916,5.321518785,122.2098958,142.6878026,47.91917824,0,0,0,0,0,0,5,1,5,1,0,0,0.2,0.9455676516,0,FeBiO3,0,BiFeO3
745,745,0.3,4188.786667,1256.636,55,0,50,35,643,1103,10,10,10,1,27,8.912,372.75,1.885,44.65,0,0.273,1,0.1,1,1,8.464880463,5.388093916,5.321518785,122.2098958,142.6878026,47.91917824,0,0,0,0,0,0,5,1,5,1,0,0,0.2,0.9455676516,0,FeBiO3,0,BiFeO3
746,746,0.6,523.5983333,314.159,227,227,60,220,524.2,858,5,5,5,1,4.2,51.65,13500,36.379,2324,0,0,1,0.1,1,1,3.058813,5.142692,5.225572969,74.87633512,90,90,5.932913866,5.932913866,5.932913866,120.4947892,120.20238,89.39747524,14,6,7,3,7,3,0.4285714286,0.5803128577,36.15424138,Fe3O4,Fe2CoO4,Fe3O4-CoFe2O
747,747,0.5,904.77792,452.38896,227,0,60,230,890,793,6,6,6,1,4.2,65.568,10800,34.158,1972,0,0,1,0.1,1,1,5.932913866,5.932913866,5.932913866,120.4947892,120.20238,89.39747524,0,0,0,0,0,0,7,3,7,3,0,0,0.4285714286,0.7415730337,0,Fe2CoO4,0,CoFe2O4
748,748,0.119047619,128024.064,15240.96,225,0,70,300,291,716,50.4,50.4,50.4,3,325,0.1,103,18.2928,0,1,0,1,0,0.805995977,1,3.024079635,3.011828164,5.316193387,107.2949512,89.50258333,120.0378437,0,0,0,0,0,0,2,1,2,1,0,0,0.5,-0.03092783505,0,CoO,0,CoO
749,749,0.119047619,128024.064,15240.96,225,0,70,300,291,800,50.4,50.4,50.4,3,10,0.4,139,27.786,0,1,0,1,0,0.805995977,1,3.024079635,3.011828164,5.316193387,107.2949512,89.50258333,120.0378437,0,0,0,0,0,0,2,1,2,1,0,0,0.5,-0.03092783505,0,CoO,0,CoO
750,750,0.1431980907,73560.059,10533.66,225,227,70,109.4,325,573,41.9,41.9,41.9,3,325,30,105,1.85,0,1,0,1,0,0.805995977,1,3.024079635,3.011828164,5.316193387,107.2949512,89.50258333,120.0378437,6.10730908,6.055895717,6.113147522,59.8443616,59.34137478,60.17587797,9,4,2,1,7,3,0.4444444444,0.6633846154,35.18325292,CoO,Mn(FeO2)2,CoO-MnFe2O4
751,751,0.1431980907,73560.059,10533.66,225,227,70,142.4,325,573,41.9,41.9,41.9,3,10,35,126,2.337,0,1,0.595,1,0,0.805995977,1,3.024079635,3.011828164,5.316193387,107.2949512,89.50258333,120.0378437,6.10730908,6.055895717,6.113147522,59.8443616,59.34137478,60.17587797,9,4,2,1,7,3,0.4444444444,0.5618461538,35.18325292,CoO,Mn(FeO2)2,CoO-MnFe2O4
752,752,0.1608579088,51895.117,8347.74,225,227,70,388,293,860,37.3,37.3,37.3,3,325,74,101,3.2,0,1,0.3,1,0,0.805995977,1,3.024079635,3.011828164,5.316193387,107.2949512,89.50258333,120.0378437,5.932913866,5.932913866,5.932913866,120.4947892,120.20238,89.39747524,9,4,2,1,7,3,0.4444444444,-0.3242320819,54.3577755,CoO,Fe2CoO4,CoO-CoFe2O4
753,753,0.1608579088,51895.117,8347.74,225,227,70,388,293,860,37.3,37.3,37.3,3,10,78,228,4.836,0,1,0.052,1,0,0.805995977,1,3.024079635,3.011828164,5.316193387,107.2949512,89.50258333,120.0378437,5.932913866,5.932913866,5.932913866,120.4947892,120.20238,89.39747524,9,4,2,1,7,3,0.4444444444,-0.3242320819,54.3577755,CoO,Fe2CoO4,CoO-CoFe2O4
754,754,0.119047619,128024.064,15240.96,225,0,70,40.84,293,334,50.4,50.4,50.4,3,10,0.4,169,1.860408,249,0,0.0862,1,5,0.805995977,1,3.024079635,3.011828164,5.316193387,107.2949512,89.50258333,120.0378437,0,0,0,0,0,0,2,1,2,1,0,0,0.5,0.8606143345,0,CoO,0,CoO
755,755,0.1431980907,73560.059,10533.66,225,227,70,218.8,325,573,41.9,41.9,41.9,3,10,35,197,13.7658,76,0,1.574896,1,5,0.805995977,1,3.024079635,3.011828164,5.316193387,107.2949512,89.50258333,120.0378437,6.10730908,6.055895717,6.113147522,59.8443616,59.34137478,60.17587797,9,4,2,1,7,3,0.4444444444,0.3267692308,35.18325292,CoO,Mn(FeO2)2,CoO-MnFe2O4
756,756,0.1608579088,51895.117,8347.74,225,227,70,388,293,860,37.3,37.3,37.3,3,10,78,283,26.6802,55,0,2.3376,1,5,0.805995977,1,3.024079635,3.011828164,5.316193387,107.2949512,89.50258333,120.0378437,5.932913866,5.932913866,5.932913866,120.4947892,120.20238,89.39747524,9,4,2,1,7,3,0.4444444444,-0.3242320819,54.3577755,CoO,Fe2CoO4,CoO-CoFe2O4
757,757,0.3,4188.786667,1256.636,194,225,50,154,796,85,10,10,10,1,5,0.96,1856.45,0.189,944.208,0,0.089,1,0.5,1,1,2.924839357,2.924839357,3.442262,90,90,119.9999855,0,0,0,0,0,0,2,1,2,1,0,0,0.5,0.8065326633,0,NiO,0,NiO
758,758,0.1224489796,61600.82032,7542.95759,194,194,50,250,796,293,24.5,24.5,24.5,1,5,6.35,1047.21,0.219,877.4,0,0.219,1,0.5,1,1,3.566080919,3.566080919,3.566080919,60,60,60,2.924839357,2.924839357,3.442262,90,90,119.9999855,3,2,1,1,2,1,0.6666666667,0.6859296482,75.13233144,Gd,NiO,Gd-NiO
759,759,0.1037344398,101317.1835,10510.08127,225,0,18,5,796,85,28.92,28.92,28.92,1,300,12.9406,525.72,0.00619,54.431,0,0.0094,1,0.01,1,1,2.924839357,2.924839357,3.442262,90,90,119.9999855,0,0,0,0,0,0,2,1,2,1,0,0,0.5,0.993718593,0,NiO,0,NiO
760,760,0.1034482759,102160.318,10568.30876,225,0,18,26,796,591.6,29,29,29,1,300,12.9406,420.07,0.00615,46.4866,0,0.0094,1,0.01,1,1,,,,,,,0,0,0,0,0,0,200,100,200,100,0,0,0.5,0.9673366834,0,ZnNi99O100,0,Ni0.99Zn0.01O
761,761,0.1087350489,87971.7728,9565.61502,225,0,18,26,796,591.6,27.59,27.59,27.59,1,300,12.9406,533,0.00642,44.365,0,0.0094,1,0.01,1,1,,,,,,,0,0,0,0,0,0,200,100,200,100,0,0,0.5,0.9673366834,0,Zn3Ni97O100,0,Ni0.97Zn0.03O
762,762,0.1054852321,96355.61299,10164.0942,225,0,18,26,796,591.6,28.44,28.44,28.44,1,300,12.9406,159.266,0.00237,15.541,0,0.0094,1,0.01,1,1,,,,,,,0,0,0,0,0,0,40,20,40,20,0,0,0.5,0.9673366834,0,ZnNi19O20,0,Ni0.95Zn0.05O
763,763,0.1037344398,101317.1835,10510.08127,225,0,51.04,5,796,85,28.92,28.92,28.92,1,3,3.8216,1044.68,0.01538,49.168,0,0.1065,1,0.01,1,1,2.924839357,2.924839357,3.442262,90,90,119.9999855,0,0,0,0,0,0,2,1,2,1,0,0,0.5,0.993718593,0,NiO,0,NiO
764,764,0.1034482759,102160.318,10568.30876,225,0,50,249,796,602.4,29,29,29,1,3,34.4804,645.11,0.01022,55.388,0,5.5734,1,0.01,1,1,,,,,,,0,0,0,0,0,0,200,100,200,100,0,0,0.5,0.6871859296,0,ZnNi99O100,0,Ni0.99Zn0.01O
765,765,0.1087350489,87971.7728,9565.61502,225,0,50,249,796,602.4,27.59,27.59,27.59,1,3,34.4804,495.24,0.00872,74.345,0,5.365,1,0.01,1,1,,,,,,,0,0,0,0,0,0,200,100,200,100,0,0,0.5,0.6871859296,0,Zn3Ni97O100,0,Ni0.97Zn0.03O
766,766,0.1054852321,96355.61299,10164.0942,225,0,50,249,796,602.4,28.44,28.44,28.44,1,3,34.4804,256.8,0.00514,30.212,0,5.365,1,0.01,1,1,,,,,,,0,0,0,0,0,0,40,20,40,20,0,0,0.5,0.6871859296,0,ZnNi19O20,0,Ni0.95Zn0.05O
767,767,0.15,64000,9600,216,227,70,8,291,850,40,40,40,3,10,42.72,7824,9.8874,0,1,0,1,0,0.805995977,1,3.024079635,3.011828164,5.316193387,107.2949512,89.50258333,120.0378437,3.058813,5.142692,5.225572969,74.87633512,90,90,9,4,2,1,7,3,0.4444444444,0.9725085911,104.2070895,CoO,Fe3O4,CoO-Fe3O4
768,768,0.15,64000,9600,216,227,70,8,291,850,40,40,40,3,50,29.386,7956,9.8874,0,1,0,1,0,0.805995977,1,3.024079635,3.011828164,5.316193387,107.2949512,89.50258333,120.0378437,3.058813,5.142692,5.225572969,74.87633512,90,90,9,4,2,1,7,3,0.4444444444,0.9725085911,104.2070895,CoO,Fe3O4,CoO-Fe3O4
769,769,0.15,64000,9600,216,227,70,8,291,850,40,40,40,3,150,49.18,4099,11.8374,0,1,0,1,0,0.805995977,1,3.024079635,3.011828164,5.316193387,107.2949512,89.50258333,120.0378437,3.058813,5.142692,5.225572969,74.87633512,90,90,9,4,2,1,7,3,0.4444444444,0.9725085911,104.2070895,CoO,Fe3O4,CoO-Fe3O4
770,770,0.15,64000,9600,216,227,70,8,291,850,40,40,40,3,250,25.8475,1646,6.41006,0,1,0,1,0,0.805995977,1,3.024079635,3.011828164,5.316193387,107.2949512,89.50258333,120.0378437,3.058813,5.142692,5.225572969,74.87633512,90,90,9,4,2,1,7,3,0.4444444444,0.9725085911,104.2070895,CoO,Fe3O4,CoO-Fe3O4
771,771,0.15,64000,9600,216,227,70,8,291,850,40,40,40,3,10,40.631,8040,22.5818,101,0,0.3643496,1,5,0.805995977,1,3.024079635,3.011828164,5.316193387,107.2949512,89.50258333,120.0378437,3.058813,5.142692,5.225572969,74.87633512,90,90,9,4,2,1,7,3,0.4444444444,0.9725085911,104.2070895,CoO,Fe3O4,CoO-Fe3O4
772,772,0.15,64000,9600,216,227,70,8,291,850,40,40,40,3,50,40.631,8105,22.5904,74,0,0.3589948,1,5,0.805995977,1,3.024079635,3.011828164,5.316193387,107.2949512,89.50258333,120.0378437,3.058813,5.142692,5.225572969,74.87633512,90,90,9,4,2,1,7,3,0.4444444444,0.9725085911,104.2070895,CoO,Fe3O4,CoO-Fe3O4
773,773,0.15,64000,9600,216,227,70,8,291,850,40,40,40,3,150,43.2134,4131,47.1517,55,0,0.499432,0.8,5,0.805995977,1,3.024079635,3.011828164,5.316193387,107.2949512,89.50258333,120.0378437,3.058813,5.142692,5.225572969,74.87633512,90,90,9,4,2,1,7,3,0.4444444444,0.9725085911,104.2070895,CoO,Fe3O4,CoO-Fe3O4
774,774,0.15,64000,9600,216,227,70,8,291,850,40,40,40,3,250,39.2628,1662,31.0905,30,0,0.384632,1,5,0.805995977,1,3.024079635,3.011828164,5.316193387,107.2949512,89.50258333,120.0378437,3.058813,5.142692,5.225572969,74.87633512,90,90,9,4,2,1,7,3,0.4444444444,0.9725085911,104.2070895,CoO,Fe3O4,CoO-Fe3O4
775,775,0.15,64000,9600,216,227,30,8,291,850,40,40,40,3,10,62.4658,8487,36.591,0,1,0,0.8,0,0.805995977,1,3.024079635,3.011828164,5.316193387,107.2949512,89.50258333,120.0378437,3.058813,5.142692,5.225572969,74.87633512,90,90,9,4,2,1,7,3,0.4444444444,0.9725085911,104.2070895,CoO,Fe3O4,CoO-Fe3O4
776,776,0.15,64000,9600,216,227,30,8,291,850,40,40,40,3,50,52.4103,8227,34.6148,0,1,0,0.8,0,0.805995977,1,3.024079635,3.011828164,5.316193387,107.2949512,89.50258333,120.0378437,3.058813,5.142692,5.225572969,74.87633512,90,90,9,4,2,1,7,3,0.4444444444,0.9725085911,104.2070895,CoO,Fe3O4,CoO-Fe3O4
777,777,0.15,64000,9600,216,227,30,8,291,850,40,40,40,3,150,35.3163,4292,9.00554,0,1,0.432,0.8,0,0.805995977,1,3.024079635,3.011828164,5.316193387,107.2949512,89.50258333,120.0378437,3.058813,5.142692,5.225572969,74.87633512,90,90,9,4,2,1,7,3,0.4444444444,0.9725085911,104.2070895,CoO,Fe3O4,CoO-Fe3O4
778,778,0.15,64000,9600,216,227,30,8,291,850,40,40,40,3,250,40.9443,1729,9.64468,0,1,0.432,0.8,0,0.805995977,1,3.024079635,3.011828164,5.316193387,107.2949512,89.50258333,120.0378437,3.058813,5.142692,5.225572969,74.87633512,90,90,9,4,2,1,7,3,0.4444444444,0.9725085911,104.2070895,CoO,Fe3O4,CoO-Fe3O4
779,779,0.15,64000,9600,216,227,30,8,291,850,40,40,40,3,300,41.8285,1046,6.48788,0,1,0.02,1,0,0.805995977,1,3.024079635,3.011828164,5.316193387,107.2949512,89.50258333,120.0378437,3.058813,5.142692,5.225572969,74.87633512,90,90,9,4,2,1,7,3,0.4444444444,0.9725085911,104.2070895,CoO,Fe3O4,CoO-Fe3O4
780,780,0.15,64000,9600,216,227,30,8,291,850,40,40,40,3,10,32.5494,8624,17.3368,178,0,0,1,5,0.805995977,1,3.024079635,3.011828164,5.316193387,107.2949512,89.50258333,120.0378437,3.058813,5.142692,5.225572969,74.87633512,90,90,9,4,2,1,7,3,0.4444444444,0.9725085911,104.2070895,CoO,Fe3O4,CoO-Fe3O4
781,781,0.15,64000,9600,216,227,30,8,291,850,40,40,40,3,50,32.823,8200,17.4304,109,0,0,1,5,0.805995977,1,3.024079635,3.011828164,5.316193387,107.2949512,89.50258333,120.0378437,3.058813,5.142692,5.225572969,74.87633512,90,90,9,4,2,1,7,3,0.4444444444,0.9725085911,104.2070895,CoO,Fe3O4,CoO-Fe3O4
782,782,0.15,64000,9600,216,227,30,8,291,850,40,40,40,3,150,48.2282,4302,16.0526,45,0,1.218,1,5,0.805995977,1,3.024079635,3.011828164,5.316193387,107.2949512,89.50258333,120.0378437,3.058813,5.142692,5.225572969,74.87633512,90,90,9,4,2,1,7,3,0.4444444444,0.9725085911,104.2070895,CoO,Fe3O4,CoO-Fe3O4
783,783,0.15,64000,9600,216,227,30,8,291,850,40,40,40,3,250,29.0628,1737,16.628,36,0,1.464,1,5,0.805995977,1,3.024079635,3.011828164,5.316193387,107.2949512,89.50258333,120.0378437,3.058813,5.142692,5.225572969,74.87633512,90,90,9,4,2,1,7,3,0.4444444444,0.9725085911,104.2070895,CoO,Fe3O4,CoO-Fe3O4
784,784,0.0612244898,941192,57624,216,227,70,8,291,850,98,98,98,3,10,48.552,3490,13.6036,0,1,0.119,1,0,0.805995977,1,3.024079635,3.011828164,5.316193387,107.2949512,89.50258333,120.0378437,3.058813,5.142692,5.225572969,74.87633512,90,90,9,4,2,1,7,3,0.4444444444,0.9725085911,104.2070895,CoO,Fe3O4,CoO-Fe3O4
785,785,0.0612244898,941192,57624,216,227,70,8,291,850,98,98,98,3,50,48.552,2624,13.6036,0,1,0.119,1,0,0.805995977,1,3.024079635,3.011828164,5.316193387,107.2949512,89.50258333,120.0378437,3.058813,5.142692,5.225572969,74.87633512,90,90,9,4,2,1,7,3,0.4444444444,0.9725085911,104.2070895,CoO,Fe3O4,CoO-Fe3O4
786,786,0.0612244898,941192,57624,216,227,70,8,291,850,98,98,98,3,150,49.18,1316,14.0924,0,1,0.119,1,0,0.805995977,1,3.024079635,3.011828164,5.316193387,107.2949512,89.50258333,120.0378437,3.058813,5.142692,5.225572969,74.87633512,90,90,9,4,2,1,7,3,0.4444444444,0.9725085911,104.2070895,CoO,Fe3O4,CoO-Fe3O4
787,787,0.0612244898,941192,57624,216,227,70,8,291,850,98,98,98,3,250,20.0895,498,8.57006,0,1,0.132,1.16,0,0.805995977,1,3.024079635,3.011828164,5.316193387,107.2949512,89.50258333,120.0378437,3.058813,5.142692,5.225572969,74.87633512,90,90,9,4,2,1,7,3,0.4444444444,0.9725085911,104.2070895,CoO,Fe3O4,CoO-Fe3O4
788,788,0.0612244898,941192,57624,216,227,70,8,291,850,98,98,98,3,325,17.405,266,3.31746,0,1,0,1,0,0.805995977,1,3.024079635,3.011828164,5.316193387,107.2949512,89.50258333,120.0378437,3.058813,5.142692,5.225572969,74.87633512,90,90,9,4,2,1,7,3,0.4444444444,0.9725085911,104.2070895,CoO,Fe3O4,CoO-Fe3O4
789,789,0.0612244898,941192,57624,216,227,70,8,291,850,98,98,98,3,10,46.0336,3197,36.8626,253,0,0.1374,1,5,0.805995977,1,3.024079635,3.011828164,5.316193387,107.2949512,89.50258333,120.0378437,3.058813,5.142692,5.225572969,74.87633512,90,90,9,4,2,1,7,3,0.4444444444,0.9725085911,104.2070895,CoO,Fe3O4,CoO-Fe3O4
790,790,0.0612244898,941192,57624,216,227,70,8,291,850,98,98,98,3,50,46.0336,2656,36.8626,160,0,0.2522,0.8,5,0.805995977,1,3.024079635,3.011828164,5.316193387,107.2949512,89.50258333,120.0378437,3.058813,5.142692,5.225572969,74.87633512,90,90,9,4,2,1,7,3,0.4444444444,0.9725085911,104.2070895,CoO,Fe3O4,CoO-Fe3O4
791,791,0.0612244898,941192,57624,216,227,70,8,291,850,98,98,98,3,150,38.6424,1346,39.2301,58,0,0.336232,1,5,0.805995977,1,3.024079635,3.011828164,5.316193387,107.2949512,89.50258333,120.0378437,3.058813,5.142692,5.225572969,74.87633512,90,90,9,4,2,1,7,3,0.4444444444,0.9725085911,104.2070895,CoO,Fe3O4,CoO-Fe3O4
792,792,0.0612244898,941192,57624,216,227,70,8,291,850,98,98,98,3,250,24.9028,503,24.7645,11,0,0.384632,1,5,0.805995977,1,3.024079635,3.011828164,5.316193387,107.2949512,89.50258333,120.0378437,3.058813,5.142692,5.225572969,74.87633512,90,90,9,4,2,1,7,3,0.4444444444,0.9725085911,104.2070895,CoO,Fe3O4,CoO-Fe3O4
793,793,0.0612244898,941192,57624,216,227,70,8,291,850,98,98,98,3,325,24.836,275,17.9265,2,0,0.5519,1,5,0.805995977,1,3.024079635,3.011828164,5.316193387,107.2949512,89.50258333,120.0378437,3.058813,5.142692,5.225572969,74.87633512,90,90,9,4,2,1,7,3,0.4444444444,0.9725085911,104.2070895,CoO,Fe3O4,CoO-Fe3O4
794,794,0.0612244898,941192,57624,216,227,70,8,291,850,98,98,98,3,10,49.812,3016,20.5784,238,0,1.00868,0.8,2,0.805995977,1,3.024079635,3.011828164,5.316193387,107.2949512,89.50258333,120.0378437,3.058813,5.142692,5.225572969,74.87633512,90,90,9,4,2,1,7,3,0.4444444444,0.9725085911,104.2070895,CoO,Fe3O4,CoO-Fe3O4
795,795,0.0612244898,941192,57624,216,227,70,8,291,850,98,98,98,3,50,49.812,2528,20.5784,147,0,0.26428,0.8,2,0.805995977,1,3.024079635,3.011828164,5.316193387,107.2949512,89.50258333,120.0378437,3.058813,5.142692,5.225572969,74.87633512,90,90,9,4,2,1,7,3,0.4444444444,0.9725085911,104.2070895,CoO,Fe3O4,CoO-Fe3O4
796,796,0.0612244898,941192,57624,216,227,30,8,291,850,98,98,98,3,10,78.98,4520,24.54806,0,1,0.4,0.8,0,0.805995977,1,3.024079635,3.011828164,5.316193387,107.2949512,89.50258333,120.0378437,3.058813,5.142692,5.225572969,74.87633512,90,90,9,4,2,1,7,3,0.4444444444,0.9725085911,104.2070895,CoO,Fe3O4,CoO-Fe3O4
797,797,0.0612244898,941192,57624,216,227,30,8,291,850,98,98,98,3,50,46.286,3655,5.68444,0,1,0.4,0.8,0,0.805995977,1,3.024079635,3.011828164,5.316193387,107.2949512,89.50258333,120.0378437,3.058813,5.142692,5.225572969,74.87633512,90,90,9,4,2,1,7,3,0.4444444444,0.9725085911,104.2070895,CoO,Fe3O4,CoO-Fe3O4
798,798,0.0612244898,941192,57624,216,227,30,8,291,850,98,98,98,3,150,27.1443,1947,6.6055556,0,1,0.432,0.8,0,0.805995977,1,3.024079635,3.011828164,5.316193387,107.2949512,89.50258333,120.0378437,3.058813,5.142692,5.225572969,74.87633512,90,90,9,4,2,1,7,3,0.4444444444,0.9725085911,104.2070895,CoO,Fe3O4,CoO-Fe3O4
799,799,0.0612244898,941192,57624,216,227,30,8,291,850,98,98,98,3,250,31.9643,741,11.6688,0,1,0.02,0.8,0,0.805995977,1,3.024079635,3.011828164,5.316193387,107.2949512,89.50258333,120.0378437,3.058813,5.142692,5.225572969,74.87633512,90,90,9,4,2,1,7,3,0.4444444444,0.9725085911,104.2070895,CoO,Fe3O4,CoO-Fe3O4
800,800,0.0612244898,941192,57624,216,227,30,8,291,850,98,98,98,3,325,32.904,341,5.512017,0,1,0,1,0,0.805995977,1,3.024079635,3.011828164,5.316193387,107.2949512,89.50258333,120.0378437,3.058813,5.142692,5.225572969,74.87633512,90,90,9,4,2,1,7,3,0.4444444444,0.9725085911,104.2070895,CoO,Fe3O4,CoO-Fe3O4
801,801,0.0612244898,941192,57624,216,227,30,8,291,850,98,98,98,3,10,49.1154,4652,18.7704,943,0,0.69,1,5,0.805995977,1,3.024079635,3.011828164,5.316193387,107.2949512,89.50258333,120.0378437,3.058813,5.142692,5.225572969,74.87633512,90,90,9,4,2,1,7,3,0.4444444444,0.9725085911,104.2070895,CoO,Fe3O4,CoO-Fe3O4
802,802,0.0612244898,941192,57624,216,227,30,8,291,850,98,98,98,3,50,48.707,3697,19.4404,376,0,1.783,1,5,0.805995977,1,3.024079635,3.011828164,5.316193387,107.2949512,89.50258333,120.0378437,3.058813,5.142692,5.225572969,74.87633512,90,90,9,4,2,1,7,3,0.4444444444,0.9725085911,104.2070895,CoO,Fe3O4,CoO-Fe3O4
803,803,0.0612244898,941192,57624,216,227,30,8,291,850,98,98,98,3,150,46.6082,1805,20.5726,81,0,2.368,1,5,0.805995977,1,3.024079635,3.011828164,5.316193387,107.2949512,89.50258333,120.0378437,3.058813,5.142692,5.225572969,74.87633512,90,90,9,4,2,1,7,3,0.4444444444,0.9725085911,104.2070895,CoO,Fe3O4,CoO-Fe3O4
804,804,0.0612244898,941192,57624,216,227,30,8,291,850,98,98,98,3,250,46.0694,687,18.8874,23,0,2.033,1,5,0.805995977,1,3.024079635,3.011828164,5.316193387,107.2949512,89.50258333,120.0378437,3.058813,5.142692,5.225572969,74.87633512,90,90,9,4,2,1,7,3,0.4444444444,0.9725085911,104.2070895,CoO,Fe3O4,CoO-Fe3O4
805,805,0.0612244898,941192,57624,216,227,30,8,291,850,98,98,98,3,325,22.8034,353,18.6291,0,0,1.5329,1,5,0.805995977,1,3.024079635,3.011828164,5.316193387,107.2949512,89.50258333,120.0378437,3.058813,5.142692,5.225572969,74.87633512,90,90,9,4,2,1,7,3,0.4444444444,0.9725085911,104.2070895,CoO,Fe3O4,CoO-Fe3O4
806,806,0.4761904762,1047.39354,498.7588284,225,227,50,49,291,813,6.3,6.3,6.3,1,10,28.685,5500,6.6,800,0,0.6,1,1,1,1,3.024079635,3.011828164,5.316193387,107.2949512,89.50258333,120.0378437,,,,,,,16,7,2,1,14,6,0.4375,0.8316151203,,CoO,Fe4CoNiO8,CoO-Ni0.5Co0.5Fe2O4
807,807,0.46875,1098.065292,514.7181056,225,227,70,72,291,813,6.4,6.4,6.4,1,10,23.42,14600,15,2300,0,2.63,1,1,1,1,3.024079635,3.011828164,5.316193387,107.2949512,89.50258333,120.0378437,,,,,,,16,7,2,1,14,6,0.4375,0.7525773196,,CoO,Fe4CoNiO8,CoO-Ni0.5Co0.5Fe2O4
808,808,0.04273504274,1449104.079,61927.52473,227,227,12,200,467.4,922,70.2,70.2,70.2,1,300,82.4,900,27.4,14.182,0.6,4.8,1,0,1,1,5.932913866,5.932913866,5.932913866,120.4947892,120.20238,89.39747524,,,,,,,10,6,7,3,3,3,0.6,0.5721009842,,Fe2CoO4,Fe2Co,CoFe2O4-CoFe2
809,809,0.04411764706,1317088.569,58106.84864,227,227,12,200,608,922,68,68,68,1,300,80,760,26.1,19.15,0.4,13,1,0,1,1,5.932913866,5.932913866,5.932913866,120.4947892,120.20238,89.39747524,,,,,,,10,6,7,3,3,3,0.6,0.6710526316,,Fe2CoO4,Fe2Co,CoFe2O4-CoFe2
810,810,0.04622496148,1145044.415,52929.63398,227,227,12,200,548,922,64.9,64.9,64.9,1,300,94.6,750,29.6,16.852,0.4,9.1,1,0,1,1,5.932913866,5.932913866,5.932913866,120.4947892,120.20238,89.39747524,,,,,,,10,6,7,3,3,3,0.6,0.6350364964,,Fe2CoO4,Fe2Co,CoFe2O4-CoFe2
811,811,0.06172839506,480836.0826,29681.23967,227,227,12,195,449,922,48.6,48.6,48.6,1,10,111.4,650,29,76.254,0.6,2.9,1,1.2,1,1,5.932913866,5.932913866,5.932913866,120.4947892,120.20238,89.39747524,,,,,,,10,6,7,3,3,3,0.6,0.565701559,,Fe2CoO4,Fe2Co,CoFe2O4-CoFe2
812,812,0.07936507937,226237.0046,17955.31782,227,227,12,195,457.6,922,37.8,37.8,37.8,1,10,141.3,540,30,73.298,0,53.3,1,1.2,1,1,5.932913866,5.932913866,5.932913866,120.4947892,120.20238,89.39747524,,,,,,,10,6,7,3,3,3,0.6,0.5738636364,,Fe2CoO4,Fe2Co,CoFe2O4-CoFe2
813,813,0.125,57905.78688,7238.22336,194,0,125,190,234,1400,24,24,24,1,300,18.9,13000,5.9994,0,1,0,0.4,0,1,1,2.489759746,2.489759746,2.489759746,60,60,60,0,0,0,0,0,0,1,1,1,1,0,0,1,0.188034188,0,Co,0,Co
814,814,0.1304347826,50964.96737,6647.60444,221,227,125,220,784.8,950,23,23,23,1,300,37.8,15500,5.6914,0,1,0,1,0,1,1,2.843446,2.843446,2.843446,90,90,90,5.932913866,5.932913866,5.932913866,120.4947892,120.20238,89.39747524,9,5,2,2,7,3,0.5555555556,0.7196738022,48.03710393,FeCo,Fe2CoO4,FeCo−CoFe2O4
815,815,0.1363636364,44602.20043,6082.11824,167,227,125,230,784.8,950,22,22,22,1,300,37.8,15200,5.6914,0,1,0,1,0,1,1,,,,,,,5.932913866,5.932913866,5.932913866,120.4947892,120.20238,89.39747524,10,6,3,3,7,3,0.6,0.7069317023,40.03091994,Fe2Co,Fe2CoO4,Fe2Co−CoFe2O4
816,816,0.125,57905.78688,7238.22336,194,0,125,190,234,1400,24,24,24,1,10,19,19.2,4.6465,8700,0,1.7675,1,3,1,1,2.489759746,2.489759746,2.489759746,60,60,60,0,0,0,0,0,0,1,1,1,1,0,0,1,0.188034188,0,Co,0,Co
817,817,0.1304347826,50964.96737,6647.60444,221,227,125,220,784.4,950,23,23,23,1,10,38,17.4,11.607,3400,0,2.321,1,3,1,1,2.843446,2.843446,2.843446,90,90,90,5.932913866,5.932913866,5.932913866,120.4947892,120.20238,89.39747524,9,5,2,2,7,3,0.5555555556,0.7195308516,48.03710393,FeCo,Fe2CoO4,FeCo−CoFe2O4
818,818,0.1363636364,44602.20043,6082.11824,167,227,125,230,675.8,950,22,22,22,1,10,39,17,15,3200,0,2.5,1,3,1,1,,,,,,,5.932913866,5.932913866,5.932913866,120.4947892,120.20238,89.39747524,10,6,3,3,7,3,0.6,0.6596626221,40.03091994,Fe2Co,Fe2CoO4,Fe2Co−CoFe2O4
819,819,0.3814367451,3404.351645,1298.544811,161,227,70,134,643,830,16.6,15.73,0,6,10,31.563,17500,24.911,462,0,1,1,6.6,0.8427849902,1.055308328,8.464880463,5.388093916,5.321518785,122.2098958,142.6878026,47.91917824,5.932913866,5.932913866,5.932913866,120.4947892,120.20238,89.39747524,12,4,5,1,7,3,0.3333333333,0.7916018663,52.46157403,FeBiO3,Fe2CoO4,BiFeO3-CoFe2O4
820,820,0.3814367451,3404.351645,1298.544811,161,227,70,191.2,647,830,16.6,15.73,0,6,10,31.5,18797,24.6,646,0,0,0,0,0.8427849902,1.055308328,8.464880463,5.388093916,5.321518785,122.2098958,142.6878026,47.91917824,5.932913866,5.932913866,5.932913866,120.4947892,120.20238,89.39747524,12,4,5,1,7,3,0.3333333333,0.7044822257,52.46157403,FeBiO3,Fe2CoO4,BiFeO3-CoFe2O4
821,821,0.3,4188.786667,1256.636,229,212,50,400,948,1043,10,10,10,1,5,14.93,2465,5.088,2113,0,5,1,0.01,1,1,2.459206015,2.459351531,2.459570029,109.469122,109.4670629,109.4595825,3.788512,3.788512,3.788512,90,90,90,6,3,1,1,5,2,0.5,0.5780590717,137.6529888,Fe,Fe2O3,Fe-Fe2O3
822,822,0.3,4188.786667,1256.636,229,212,50,400,948,1043,10,10,10,1,10,26.1076,2893.865,23.876,2893.865,0,1.8536,1,0.01,1,1,2.459206015,2.459351531,2.459570029,109.469122,109.4670629,109.4595825,3.788512,3.788512,3.788512,90,90,90,6,3,1,1,5,2,0.5,0.5780590717,137.6529888,Fe,Fe2O3,Fe-Fe2O3
823,823,0.3,4188.786667,1256.636,229,212,50,400,948,1043,10,10,10,1,15,37.926,2517.667,41.6033,1003.173,0,1.7205,1,0.01,1,1,2.459206015,2.459351531,2.459570029,109.469122,109.4670629,109.4595825,3.788512,3.788512,3.788512,90,90,90,6,3,1,1,5,2,0.5,0.5780590717,137.6529888,Fe,Fe2O3,Fe-Fe2O3
824,824,0.3,4188.786667,1256.636,229,212,50,400,948,1043,10,10,10,1,30,22.15,1408.45,5.8334,106,1,0.0714,1,0.01,1,1,2.459206015,2.459351531,2.459570029,109.469122,109.4670629,109.4595825,3.788512,3.788512,3.788512,90,90,90,6,3,1,1,5,2,0.5,0.5780590717,137.6529888,Fe,Fe2O3,Fe-Fe2O3
825,825,0.09677419355,124788.1436,12076.27196,225,225,20,5,520,720,31,31,31,1,2,1.19,6.5,0.0056,15.5,0,0.000545292,0.4,0.01,1,1,2.924839357,2.924839357,3.442262,90,90,119.9999855,2.924839357,2.924839357,3.442262,90,90,119.9999855,4,2,2,1,2,1,0.5,0.9903846154,184.6255243,NiO,NiO,NiO-NiO
826,826,0.09677419355,124788.1436,12076.27196,225,225,20,5,520,720,31,31,31,1,25,1.16,5,0.0048,12,0,0.000545292,0.6,0.01,1,1,2.924839357,2.924839357,3.442262,90,90,119.9999855,2.924839357,2.924839357,3.442262,90,90,119.9999855,4,2,2,1,2,1,0.5,0.9903846154,184.6255243,NiO,NiO,NiO-NiO
827,827,0.09677419355,124788.1436,12076.27196,225,225,20,5,520,720,31,31,31,1,50,1.09,14,0.0135,11,0,0.000489292,0.6,0.01,1,1,2.924839357,2.924839357,3.442262,90,90,119.9999855,2.924839357,2.924839357,3.442262,90,90,119.9999855,4,2,2,1,2,1,0.5,0.9903846154,184.6255243,NiO,NiO,NiO-NiO
828,828,0.09677419355,124788.1436,12076.27196,225,225,20,5,520,720,31,31,31,1,100,3.32,35,0.0104,11,0,0.002645,0.8,0.01,1,1,2.924839357,2.924839357,3.442262,90,90,119.9999855,2.924839357,2.924839357,3.442262,90,90,119.9999855,4,2,2,1,2,1,0.5,0.9903846154,184.6255243,NiO,NiO,NiO-NiO
829,829,0.09677419355,124788.1436,12076.27196,225,225,20,5,520,720,31,31,31,1,200,3.64,36,0.0075,7,0,0.0031912,1,0.01,1,1,2.924839357,2.924839357,3.442262,90,90,119.9999855,2.924839357,2.924839357,3.442262,90,90,119.9999855,4,2,2,1,2,1,0.5,0.9903846154,184.6255243,NiO,NiO,NiO-NiO
830,830,0.09677419355,124788.1436,12076.27196,225,225,20,5,520,720,31,31,31,1,300,32.1746,12,0.0059,2,1,1.09E-05,0.8,0.01,1,1,2.924839357,2.924839357,3.442262,90,90,119.9999855,2.924839357,2.924839357,3.442262,90,90,119.9999855,4,2,2,1,2,1,0.5,0.9903846154,184.6255243,NiO,NiO,NiO-NiO
831,831,0.05555555556,659583.1037,36643.50576,225,225,20,5,520,720,54,54,54,1,2,0.31,8.5,0.0034,7.5,1,1.6324641,0.4,0.01,1,1,2.924839357,2.924839357,3.442262,90,90,119.9999855,2.924839357,2.924839357,3.442262,90,90,119.9999855,4,2,2,1,2,1,0.5,0.9903846154,184.6255243,NiO,NiO,NiO-NiO
832,832,0.05555555556,659583.1037,36643.50576,225,225,20,5,520,720,54,54,54,1,25,0.13,21,0.0069,3,1,1.6324641,0.4,0.01,1,1,2.924839357,2.924839357,3.442262,90,90,119.9999855,2.924839357,2.924839357,3.442262,90,90,119.9999855,4,2,2,1,2,1,0.5,0.9903846154,184.6255243,NiO,NiO,NiO-NiO
833,833,0.05555555556,659583.1037,36643.50576,225,225,20,5,520,720,54,54,54,1,50,0.35,17,0.0076,7,1,1.6324641,0.4,0.01,1,1,2.924839357,2.924839357,3.442262,90,90,119.9999855,2.924839357,2.924839357,3.442262,90,90,119.9999855,4,2,2,1,2,1,0.5,0.9903846154,184.6255243,NiO,NiO,NiO-NiO
834,834,0.05555555556,659583.1037,36643.50576,225,225,20,5,520,720,54,54,54,1,100,0.14,21,0.0043,5,1,1.6322471,0.6,0.01,1,1,2.924839357,2.924839357,3.442262,90,90,119.9999855,2.924839357,2.924839357,3.442262,90,90,119.9999855,4,2,2,1,2,1,0.5,0.9903846154,184.6255243,NiO,NiO,NiO-NiO
835,835,0.05555555556,659583.1037,36643.50576,225,225,20,5,520,720,54,54,54,1,200,0.25,18,0.0078,5,0,0.002144,0.8,0.01,1,1,2.924839357,2.924839357,3.442262,90,90,119.9999855,2.924839357,2.924839357,3.442262,90,90,119.9999855,4,2,2,1,2,1,0.5,0.9903846154,184.6255243,NiO,NiO,NiO-NiO
836,836,0.05555555556,659583.1037,36643.50576,225,225,20,5,520,720,54,54,54,1,300,0.097,22.5,0.0085,4.5,0,0.0019818,1,0.01,1,1,2.924839357,2.924839357,3.442262,90,90,119.9999855,2.924839357,2.924839357,3.442262,90,90,119.9999855,4,2,2,1,2,1,0.5,0.9903846154,184.6255243,NiO,NiO,NiO-NiO
837,837,1.034482759,195.112,201.84,92,227,50,126,950,770,5.8,5.8,5.8,3,300,64,2.3,15,0,1,0.5,1,0,0.805995977,1,3.788512,3.788512,3.788512,90,90,90,3.058813,5.142692,5.225572969,74.87633512,90,90,12,5,5,2,7,3,0.4166666667,0.8673684211,75.51949073,Fe2O3,Fe3O4,Fe2O3-Fe3O4
838,838,0.7894736842,438.976,346.56,92,227,50,78.5,950,820,7.6,7.6,7.6,3,300,67,7,22.3925,0,1,0.5125,1,0,0.805995977,1,3.788512,3.788512,3.788512,90,90,90,3.058813,5.142692,5.225572969,74.87633512,90,90,12,5,5,2,7,3,0.4166666667,0.9173684211,80.42335377,Fe2O3,Fe3O4,Fe2O3-Fe3O4
839,839,0.5555555556,1259.712,699.84,92,227,50,150,950,900,10.8,10.8,10.8,3,300,70,13.7,18.119,0,1,0,0,0,0.805995977,1,3.788512,3.788512,3.788512,90,90,90,3.058813,5.142692,5.225572969,74.87633512,90,90,12,5,5,2,7,3,0.4166666667,0.8421052632,88.26953462,Fe2O3,Fe3O4,Fe2O3-Fe3O4
840,840,0.4651162791,2146.689,998.46,92,227,50,112,950,900,12.9,12.9,12.9,3,300,73,23,21.11,0,1,0,0,0,0.805995977,1,3.788512,3.788512,3.788512,90,90,90,3.058813,5.142692,5.225572969,74.87633512,90,90,12,5,5,2,7,3,0.4166666667,0.8821052632,88.26953462,Fe2O3,Fe3O4,Fe2O3-Fe3O4
841,841,0.3157894737,6859,2166,92,227,50,180,950,900,19,19,19,3,300,80,26.8,23.418,0,1,0.168,1,0,0.805995977,1,3.788512,3.788512,3.788512,90,90,90,3.058813,5.142692,5.225572969,74.87633512,90,90,12,5,5,2,7,3,0.4166666667,0.8105263158,88.26953462,Fe2O3,Fe3O4,Fe2O3-Fe3O4
842,842,1.034482759,195.112,201.84,92,227,50,194,950,540,5.8,5.8,5.8,3,5,75,221.5,0.394,7.2,0,0.155,1,5,0.805995977,1,3.788512,3.788512,3.788512,90,90,90,3.058813,5.142692,5.225572969,74.87633512,90,90,12,5,5,2,7,3,0.4166666667,0.7957894737,52.96172077,Fe2O3,Fe3O4,Fe2O3-Fe3O4
843,843,0.7894736842,438.976,346.56,92,227,50,180,950,770,7.6,7.6,7.6,3,5,76,294.7,0.9395,20.4,0,0.1205,1,5,0.805995977,1,3.788512,3.788512,3.788512,90,90,90,3.058813,5.142692,5.225572969,74.87633512,90,90,12,5,5,2,7,3,0.4166666667,0.8105263158,75.51949073,Fe2O3,Fe3O4,Fe2O3-Fe3O4
844,844,0.5555555556,1259.712,699.84,92,227,50,180,950,900,10.8,10.8,10.8,3,5,80,405.7,1.546,51.8,0,0.091,1,5,0.805995977,1,3.788512,3.788512,3.788512,90,90,90,3.058813,5.142692,5.225572969,74.87633512,90,90,12,5,5,2,7,3,0.4166666667,0.8105263158,88.26953462,Fe2O3,Fe3O4,Fe2O3-Fe3O4
845,845,0.4651162791,2146.689,998.46,92,227,50,180,950,900,12.9,12.9,12.9,3,5,84,406.9,3.485,19.7,0,0.364,1,5,0.805995977,1,3.788512,3.788512,3.788512,90,90,90,3.058813,5.142692,5.225572969,74.87633512,90,90,12,5,5,2,7,3,0.4166666667,0.8105263158,88.26953462,Fe2O3,Fe3O4,Fe2O3-Fe3O4
846,846,0.3157894737,6859,2166,92,227,50,180,950,900,19,19,19,3,5,89,415.6,3.197,20.4,0,0.105,1,5,0.805995977,1,3.788512,3.788512,3.788512,90,90,90,3.058813,5.142692,5.225572969,74.87633512,90,90,12,5,5,2,7,3,0.4166666667,0.8105263158,88.26953462,Fe2O3,Fe3O4,Fe2O3-Fe3O4
847,847,0.3,4188.786667,1256.636,229,227,50,283.2,534.6,860,10,10,10,1,5,37.9886,1160,50.446,740,0,3.788,0,0,1,1,2.459206015,2.459351531,2.459570029,109.469122,109.4670629,109.4595825,3.058813,5.142692,5.225572969,74.87633512,90,90,8,4,1,1,7,3,0.5,0.4702581369,105.4330552,Fe,Fe3O4,Fe-Fe3O4
848,848,0.3,4188.786667,1256.636,229,227,50,297,349,860,10,10,10,1,5,54.574,1125,53,35,1,1.234,0,0,1,1,2.459206015,2.459351531,2.459570029,109.469122,109.4670629,109.4595825,3.058813,5.142692,5.225572969,74.87633512,90,90,8,4,1,1,7,3,0.5,0.1489971347,105.4330552,Fe,Fe3O4,Fe-Fe3O4
849,849,0.3,4188.786667,1256.636,229,227,50,319.2,595.8,860,10,10,10,1,5,108,1165,56.809,75,0,2.575,1,1.8,1,1,2.459206015,2.459351531,2.459570029,109.469122,109.4670629,109.4595825,3.058813,5.142692,5.225572969,74.87633512,90,90,8,4,1,1,7,3,0.5,0.4642497482,105.4330552,Fe,Fe3O4,Fe-Fe3O4
850,850,0.08571428571,179594.2283,15393.791,229,227,50,201.6,492.2,860,35,35,35,1,5,17.338,1960,32.776,200,0,3.888,1.8,0,1,1,2.459206015,2.459351531,2.459570029,109.469122,109.4670629,109.4595825,3.058813,5.142692,5.225572969,74.87633512,90,90,8,4,1,1,7,3,0.5,0.5904104023,105.4330552,Fe,Fe3O4,Fe-Fe3O4
851,851,0.08571428571,179594.2283,15393.791,229,227,50,201.6,492.2,860,35,35,35,1,5,17.338,1890,36.48,130,0,1.48,1.8,0,1,1,2.459206015,2.459351531,2.459570029,109.469122,109.4670629,109.4595825,3.058813,5.142692,5.225572969,74.87633512,90,90,8,4,1,1,7,3,0.5,0.5904104023,105.4330552,Fe,Fe3O4,Fe-Fe3O4
852,852,0.08571428571,179594.2283,15393.791,229,227,50,255.8,662.6,860,35,35,35,1,5,62.8,1910,37.5,220,0,0.3654,0,1.8,1,1,2.459206015,2.459351531,2.459570029,109.469122,109.4670629,109.4595825,3.058813,5.142692,5.225572969,74.87633512,90,90,8,4,1,1,7,3,0.5,0.6139450649,105.4330552,Fe,Fe3O4,Fe-Fe3O4
853,853,0.3,4188.786667,1256.636,229,227,50,324.4,431.4,860,10,10,10,1,25,14.2424,1765,37.7465,15,0,0.2535,1.8,0.9,1,1,2.459206015,2.459351531,2.459570029,109.469122,109.4670629,109.4595825,3.058813,5.142692,5.225572969,74.87633512,90,90,8,4,1,1,7,3,0.5,0.2480296708,105.4330552,Fe,Fe3O4,Fe-Fe3O4
854,854,0.3,4188.786667,1256.636,229,227,50,237.8,313.4,860,10,10,10,1,100,56.974,1170,31.3325,20,1,0,0,0.1,1,1,2.459206015,2.459351531,2.459570029,109.469122,109.4670629,109.4595825,3.058813,5.142692,5.225572969,74.87633512,90,90,8,4,1,1,7,3,0.5,0.2412252712,105.4330552,Fe,Fe3O4,Fe-Fe3O4
855,855,0.3,4188.786667,1256.636,229,227,50,196.2,489.2,860,10,10,10,1,175,23.492,875,26.275,13,1,0.615,1.8,0.044,1,1,2.459206015,2.459351531,2.459570029,109.469122,109.4670629,109.4595825,3.058813,5.142692,5.225572969,74.87633512,90,90,8,4,1,1,7,3,0.5,0.5989370401,105.4330552,Fe,Fe3O4,Fe-Fe3O4
856,856,0.3,4188.786667,1256.636,229,227,50,77,406.8,860,10,10,10,1,250,23.492,735,25,15,1,0.66,1.8,0.024,1,1,2.459206015,2.459351531,2.459570029,109.469122,109.4670629,109.4595825,3.058813,5.142692,5.225572969,74.87633512,90,90,8,4,1,1,7,3,0.5,0.8107177974,105.4330552,Fe,Fe3O4,Fe-Fe3O4
857,857,0.08571428571,179594.2283,15393.791,229,227,50,276,524.6,860,35,35,35,1,25,73.7245,1065.6,54.166,16.292,0,0.166,1,4.16,1,1,2.459206015,2.459351531,2.459570029,109.469122,109.4670629,109.4595825,3.058813,5.142692,5.225572969,74.87633512,90,90,8,4,1,1,7,3,0.5,0.4738848647,105.4330552,Fe,Fe3O4,Fe-Fe3O4
858,858,0.08571428571,179594.2283,15393.791,229,227,50,252.6,630.4,860,35,35,35,1,65,53.48,868.891,51.15,0.109,0,0,0,2.04,1,1,2.459206015,2.459351531,2.459570029,109.469122,109.4670629,109.4595825,3.058813,5.142692,5.225572969,74.87633512,90,90,8,4,1,1,7,3,0.5,0.5993020305,105.4330552,Fe,Fe3O4,Fe-Fe3O4
859,859,0.08571428571,179594.2283,15393.791,229,227,50,215.8,637.2,860,35,35,35,1,75,74.8445,844.3,48.276,8.317,0,0.574,1,4.16,1,1,2.459206015,2.459351531,2.459570029,109.469122,109.4670629,109.4595825,3.058813,5.142692,5.225572969,74.87633512,90,90,8,4,1,1,7,3,0.5,0.6613308223,105.4330552,Fe,Fe3O4,Fe-Fe3O4
860,860,0.08571428571,179594.2283,15393.791,229,227,50,178.4,637.2,860,35,35,35,1,100,74.8445,688.5,43.6775,0.8,0,0.2875,1,3.88,1,1,2.459206015,2.459351531,2.459570029,109.469122,109.4670629,109.4595825,3.058813,5.142692,5.225572969,74.87633512,90,90,8,4,1,1,7,3,0.5,0.7200251099,105.4330552,Fe,Fe3O4,Fe-Fe3O4
861,861,0.08571428571,179594.2283,15393.791,229,227,50,291.8,245.6,860,35,35,35,1,250,41.12,598.417,39.655,24.417,0,0.863,1,1,1,1,2.459206015,2.459351531,2.459570029,109.469122,109.4670629,109.4595825,3.058813,5.142692,5.225572969,74.87633512,90,90,8,4,1,1,7,3,0.5,-0.1881107492,105.4330552,Fe,Fe3O4,Fe-Fe3O4
862,862,0.007028641715,419034.1099,2945.240625,225,186,20,208,945,30,25,853.65,0,6,34,13811,174.68,1.4016,1.427,0,0.1963,0.6,5,1,34.146,3.274224009,3.274224009,3.274224009,60,60,60,0,0,0,0,0,0,2,1,2,1,0,0,0.5,0.7798941799,0,ZnO,0,ZnO
863,863,0.01677148847,175609.9723,2945.240625,225,186,20,9.2,293.8,850,25,357.75,0,6,219,18787,166.69,21.6117,0.182,0,2.1019,1,5,1,14.31,2.855954792,2.855954792,2.855954792,60,60,60,3.274224009,3.274224009,3.274224009,60,60,60,3,1,1,0,2,1,0.3333333333,0.9686861811,389.4052442,Al,ZnO,Al-ZnO
864,864,0.02137418177,137794.3098,2945.240625,225,186,20,10.4,296.6,850,25,280.7125,0,6,269,18688,180.66,21.6117,3.374,0,2.1019,1,5,1,11.2285,2.855954792,2.855954792,2.855954792,60,60,60,3.274224009,3.274224009,3.274224009,60,60,60,3,1,1,0,2,1,0.3333333333,0.9649359407,389.4052442,Al,ZnO,Al-ZnO
865,865,0.01715280577,171706.0558,2945.240625,225,186,20,9.2,293.8,850,25,349.797,0,6,219,23606,159.93,21.6117,0.888,0,2.1019,1,5,1,13.99188,2.855954792,2.855954792,2.855954792,60,60,60,3.274224009,3.274224009,3.274224009,60,60,60,3,1,1,0,2,1,0.3333333333,0.9686861811,389.4052442,Al,ZnO,Al-ZnO
866,866,0.01666666667,176714.4375,2945.240625,225,186,20,8,291,850,25,360,0,6,157,24229,84.76,17.9867,1.422,1,0.158,0.8,0,1,14.4,2.855954792,2.855954792,2.855954792,60,60,60,3.274224009,3.274224009,3.274224009,60,60,60,3,1,1,0,2,1,0.3333333333,0.9725085911,389.4052442,Al,ZnO,Al-ZnO
867,867,0.01627295164,180989.9451,2945.240625,225,186,20,200,478.6,694,25,368.71,0,6,241,4234,141.98,16.8,0.711,0,0,1,0.002,1,14.7484,2.855954792,2.855954792,2.855954792,60,60,60,3.274224009,3.274224009,3.274224009,60,60,60,3,1,1,0,2,1,0.3333333333,0.5821145006,317.9379288,Al,ZnO,Al-ZnO
868,868,0.01148809068,256373.3789,2945.240625,225,186,20,8,291,850,25,522.28,0,6,157,82732,44.78,21.6117,0.4,1,0.3789,1,0,1,20.8912,2.855954792,2.855954792,2.855954792,60,60,60,3.274224009,3.274224009,3.274224009,60,60,60,3,1,1,0,2,1,0.3333333333,0.9725085911,389.4052442,Al,ZnO,Al-ZnO
