Repository: ai-chem/MagnetExchangeBias

# Tests_Git_Django_PostgreSQL
My small steps in programming
Start point 18.10.2023

1. Видео о том, как работать в репозитории в PyCram(https://youtu.be/9VKKZNqzPcE?si=LDJU6aA5hWqKczHg)
2. Попытки импортировать библиотеки в Modul_test

File: preprocessing and processing/add_new_parameters/bias_param_0508_.csv (part 7 of 9)
,Unnamed: 0,area/volume,volume,area,space_group_core,space_group_shell,h_range_max_koe,Tb,TN,Tc,x,y,z,shape,temperature_k,sat_em_g,coer_oe,mr (emu/g),exc_bias_oe,exc_dir,ver_shift_emu_g,ver_s_dir,fc_field_t,sphericity,max/min,core_a,core_b,core_c,core_alpha,core_beta,core_gamma,shell_a,shell_b,shell_c,shell_alpha,shell_beta,shell_gamma,total_ions,z_ions,core_total_ions,core_magnetic_ions,shell_total_ions,shell_magnetic_ions,num_of_magn_ions,Tn-Tb/Tn,Aex,core,shell,formula
869,869,0.006481581506,454401.5411,2945.240625,225,186,20,218,489.2,821.4,25,925.7,0,6,216.6,106600,50.71,0.5622,1.31,1,0.0614,0.8,1.24,1,37.028,2.855954792,2.855954792,2.855954792,60,60,60,3.274224009,3.274224009,3.274224009,60,60,60,3,1,1,0,2,1,0.3333333333,0.554374489,376.3029031,Al,ZnO,Al-ZnO
870,870,0.007818536969,376699.7121,2945.240625,225,186,20,208,945,414,25,767.407,0,6,34,7377,152.36,1.4016,6.045,0,0.1963,0.6,5,1,30.69628,2.855954792,2.855954792,2.855954792,60,60,60,3.274224009,3.274224009,3.274224009,60,60,60,3,1,1,0,2,1,0.3333333333,0.7798941799,189.6632601,Al,ZnO,Al-ZnO
871,871,0.008852168781,332714.0159,2945.240625,225,186,20,208,945,414,25,677.8,0,6,34,10000,269.9,1.4016,38.2,0,0.1963,0.6,5,1,27.112,2.855954792,2.855954792,2.855954792,60,60,60,3.274224009,3.274224009,3.274224009,60,60,60,3,1,1,0,2,1,0.3333333333,0.7798941799,189.6632601,Al,ZnO,Al-ZnO
872,872,0.008782741328,335344.1158,2945.240625,225,186,20,96.8,354.6,853.2,25,683.158,0,6,205,62869,46.53,8.9658,0.13,0,0.0614,1,3.8,1,27.32632,2.855954792,2.855954792,2.855954792,60,60,60,3.274224009,3.274224009,3.274224009,60,60,60,3,1,1,0,2,1,0.3333333333,0.7270163565,390.8712405,Al,ZnO,Al-ZnO
873,873,0.15,33510.29333,5026.544,64,167,70,168,948,805.4,20,20,20,1,10,17.2267,1954.353,0.1275,58,0,0.0045,1,7,1,1,3.134792128,3.134792128,3.134792128,126.9981371,126.9981371,78.25372429,3.788512,3.788512,3.788512,90,90,90,6,2,1,0,5,2,0.3333333333,0.8227848101,159.4425463,Ga,Fe2O3,Ga-Fe2O3
874,874,0.15,33510.29333,5026.544,64,167,70,172,948,795.4,20,20,20,1,50,17.1471,3401.469,0.1185,52,0,0.0035,1,7,1,1,3.134792128,3.134792128,3.134792128,126.9981371,126.9981371,78.25372429,3.788512,3.788512,3.788512,90,90,90,6,2,1,0,5,2,0.3333333333,0.8185654008,157.4628772,Ga,Fe2O3,Ga-Fe2O3
875,875,0.15,33510.29333,5026.544,64,167,70,200,948,850,20,20,20,1,150,39.7,4132.5135,0.1215,16,0,0.0005,1,7,1,1,3.134792128,3.134792128,3.134792128,126.9981371,126.9981371,78.25372429,3.788512,3.788512,3.788512,90,90,90,6,2,1,0,5,2,0.3333333333,0.7890295359,168.2718703,Ga,Fe2O3,Ga-Fe2O3
876,876,0.15,33510.29333,5026.544,64,167,70,214,948,818.2,20,20,20,1,200,26.8692,2595.9,0.122,29,1,0.003,1,7,1,1,3.134792128,3.134792128,3.134792128,126.9981371,126.9981371,78.25372429,3.788512,3.788512,3.788512,90,90,90,6,2,1,0,5,2,0.3333333333,0.7742616034,161.9765227,Ga,Fe2O3,Ga-Fe2O3
877,877,0.15,33510.29333,5026.544,64,167,70,168,948,805.4,20,20,20,1,10,17.1471,2088.645,0.103,210,0,0.007,1,7,1,1,3.134792128,3.134792128,3.134792128,126.9981371,126.9981371,78.25372429,3.788512,3.788512,3.788512,90,90,90,6,2,1,0,5,2,0.3333333333,0.8227848101,159.4425463,Ga,Fe2O3,Ga-Fe2O3
878,878,0.15,33510.29333,5026.544,64,167,70,172,948,795.4,20,20,20,1,50,17.1471,2118.482,0.094,164,0,0.003,1,7,1,1,3.134792128,3.134792128,3.134792128,126.9981371,126.9981371,78.25372429,3.788512,3.788512,3.788512,90,90,90,6,2,1,0,5,2,0.3333333333,0.8185654008,157.4628772,Ga,Fe2O3,Ga-Fe2O3
879,879,0.15,33510.29333,5026.544,64,167,70,200,948,850,20,20,20,1,150,39.7,1561.6195,0.0735,76,0,0.0005,1,7,1,1,3.134792128,3.134792128,3.134792128,126.9981371,126.9981371,78.25372429,3.788512,3.788512,3.788512,90,90,90,6,2,1,0,5,2,0.3333333333,0.7890295359,168.2718703,Ga,Fe2O3,Ga-Fe2O3
880,880,0.15,33510.29333,5026.544,64,167,70,274.4,948,742.4,20,20,20,1,200,45.378,1292.956,0.0665,64,0,0,0,7,1,1,3.134792128,3.134792128,3.134792128,126.9981371,126.9981371,78.25372429,3.788512,3.788512,3.788512,90,90,90,6,2,1,0,5,2,0.3333333333,0.7105485232,146.9706312,Ga,Fe2O3,Ga-Fe2O3
881,881,0.08571428571,179594.2283,15393.791,225,164,20,60,22,646,35,35,35,1,2,42.6224,74.385,3.93,24,0,0.017,1,5,1,1,2.416394474,2.416394474,2.416394474,109.4712206,109.4712206,109.4712206,3.341156023,3.341156023,4.396492,90,90,120.0000004,6,2,1,1,5,1,0.3333333333,-1.727272727,145.0096903,Ni,Ni(HO)2,Ni-Ni(OH)2
882,882,0.08571428571,179594.2283,15393.791,225,164,20,60,22,769.8,35,35,35,1,2,58.6866,43.9,3.88,7,1,0.067,1,5,1,1,2.416394474,2.416394474,2.416394474,109.4712206,109.4712206,109.4712206,3.341156023,3.341156023,4.396492,90,90,120.0000004,6,2,1,1,5,1,0.3333333333,-1.727272727,172.799473,Ni,Ni(HO)2,Ni-Ni(OH)2
883,883,0.12,65449.79167,7853.975,225,227,9,59,343.8,850,25,25,25,1,2,67.85,441,35.365,19,0,4.503,1,5,1,1,2.949546031,2.949546031,2.949546031,60,60,60,3.058813,5.142692,5.225572969,74.87633512,90,90,8,3,1,0,7,3,0.375,0.828388598,138.942786,Au,Fe3O4,Au-Fe3O4
884,884,0.1071428571,91952.24491,9852.02624,225,227,9,59,295.2,850,28,28,28,1,2,51.94,455,18.62,51,0,1.765,1,5,1,1,2.949546031,2.949546031,2.949546031,60,60,60,3.058813,5.142692,5.225572969,74.87633512,90,90,8,3,1,0,7,3,0.375,0.8001355014,138.942786,Au,Fe3O4,Au-Fe3O4
885,885,0.09677419355,124788.1436,12076.27196,225,227,9,59,295.2,850,31,31,31,1,2,43.3285,802.384,15.5,237,0,3.601,1,5,1,1,2.949546031,2.949546031,2.949546031,60,60,60,3.058813,5.142692,5.225572969,74.87633512,90,90,8,3,1,0,7,3,0.375,0.8001355014,138.942786,Au,Fe3O4,Au-Fe3O4
886,886,0.8333333333,195.4320307,162.8600256,206,0,50,310,950,524,3.6,3.6,3.6,1,10,37.9288,570,3.485416,15,0,5.4882,1,1,1,1,5.038508517,5.479768543,5.627227809,60.90147919,87.36407988,57.03680818,0,0,0,0,0,0,5,2,5,2,0,0,0.4,0.6736842105,0,Mn2O3,0,Mn2O3
887,887,0.8333333333,195.4320307,162.8600256,206,0,50,310,950,524,3.6,3.6,3.6,1,10,37.9288,260,3.485416,360,0,5.4882,1,1,1,1,5.038508517,5.479768543,5.627227809,60.90147919,87.36407988,57.03680818,0,0,0,0,0,0,5,2,5,2,0,0,0.4,0.6736842105,0,Mn2O3,0,Mn2O3
888,888,0.8823529412,164.6360711,145.2671216,206,0,50,310,950,524,3.4,3.4,3.4,1,10,37.9288,500,3.485416,310,0,5.4882,1,1,1,1,5.038508517,5.479768543,5.627227809,60.90147919,87.36407988,57.03680818,0,0,0,0,0,0,5,2,5,2,0,0,0.4,0.6736842105,0,Mn2O3,0,Mn2O3
889,889,0.8823529412,164.6360711,145.2671216,206,0,50,310,950,524,3.4,3.4,3.4,1,10,37.9288,400,3.485416,340,0,5.4882,1,1,1,1,5.038508517,5.479768543,5.627227809,60.90147919,87.36407988,57.03680818,0,0,0,0,0,0,5,2,5,2,0,0,0.4,0.6736842105,0,Mn2O3,0,Mn2O3
890,890,0.8333333333,195.4320307,162.8600256,206,0,50,310,950,524,3.6,3.6,3.6,1,60,0.16,7,3.485416,14,0,5.4882,1,1,1,1,5.038508517,5.479768543,5.627227809,60.90147919,87.36407988,57.03680818,0,0,0,0,0,0,5,2,5,2,0,0,0.4,0.6736842105,0,Mn2O3,0,Mn2O3
891,891,0.1764705882,20579.50889,3631.67804,206,0,50,310,950,566.8,17,17,17,1,10,13.1,21,0.003,130,0,5.4882,1,1,1,1,5.038508517,5.479768543,5.627227809,60.90147919,87.36407988,57.03680818,0,0,0,0,0,0,5,2,5,2,0,0,0.4,0.6736842105,0,Mn2O3,0,Mn2O3
892,892,0.3846153846,1987.79709,764.5373424,206,0,50,310,950,566.8,7.8,7.8,7.8,1,10,37.9288,52,3.485416,47,0,5.4882,1,1,1,1,5.038508517,5.479768543,5.627227809,60.90147919,87.36407988,57.03680818,0,0,0,0,0,0,5,2,5,2,0,0,0.4,0.6736842105,0,Mn2O3,0,Mn2O3
893,893,0.09803921569,120019.6959,11766.63685,225,225,15,64.6,523,812.4,30.6,30.6,30.6,1,5,61.1217,450,12.8251312,159,0,12.6338238,1,2.642,1,1,2.924839357,2.924839357,3.442262,90,90,119.9999855,,,,,,,42,21,2,1,40,20,0.5,0.8764818356,,NiO,Mn19NiO20,NiO-Ni0.05Mn0.95O
894,894,0.09316770186,139847.8705,13029.3047,225,225,15,70,125,1065.2,32.2,32.2,32.2,1,5,1.277,4587.4,0.746,271,0,0.1,1,1.402,1,1,2.924839357,2.924839357,3.442262,90,90,119.9999855,,,,,,,402,201,2,1,400,200,0.5,0.44,,NiO,Mn187Ni13O200,NiO@Ni0.065Mn0.935O
895,895,0.101010101,109738.1389,11084.66049,225,225,15,140,166,550.4,29.7,29.7,29.7,1,5,0.955,4733,0.4495,1730,0,0.1345,1,0.644,1,1,2.924839357,2.924839357,3.442262,90,90,119.9999855,,,,,,,52,26,2,1,50,25,0.5,0.156626506,,NiO,Mn23Ni2O25,NiO@Ni0.08Mn0.92O
896,896,0.1077199282,90482.34364,9746.751559,225,225,15,71,132,1280.4,27.85,27.85,27.85,1,5,1.436,4067.7,0.8815,201,0,0.0695,1,0.801,1,1,2.924839357,2.924839357,3.442262,90,90,119.9999855,,,,,,,202,101,2,1,200,100,0.5,0.4621212121,,NiO,Mn91Ni9O100,NiO@Ni0.09Mn0.91O
897,897,0.0974025974,122388.438,11920.95175,225,225,15,55,80,1280.4,30.8,30.8,30.8,1,5,0.8435,659,0.456,203,0,0.036,1,1.8,1,1,2.924839357,2.924839357,3.442262,90,90,119.9999855,,,,,,,22,11,2,1,20,10,0.5,0.3125,,NiO,Mn9NiO10,NiO@Ni0.1Mn0.9O
898,898,0.04225352113,2863288,120984,225,227,10,266,200,380.4,142,142,142,7,5,70,647.59,14,0,1,0,0,4.5,0.805995977,1,5.512634482,5.512634482,5.512634482,96.20340084,96.20340084,141.6175122,3.058813,5.142692,5.225572969,74.87633512,90,90,9,4,2,1,7,3,0.4444444444,-0.33,46.63573746,FeO,Fe3O4,FeO-Fe3O4
899,899,0.04225352113,2863288,120984,225,227,10,266,200,855.6,142,142,142,7,5,62,655.636,18.75,78.462,0,3.75,1,4.5,0.805995977,1,5.512634482,5.512634482,5.512634482,96.20340084,96.20340084,141.6175122,3.058813,5.142692,5.225572969,74.87633512,90,90,9,4,2,1,7,3,0.4444444444,-0.33,104.8936303,FeO,Fe3O4,FeO-Fe3O4
900,900,0.08571428571,179594.2283,15393.791,167,167,70,218,289,1168,35,35,35,1,10,28.36,503.7545,1.1055,62.0135,0,0.2425,1,4,1,1,5.069752,5.472539806,5.069818799,117.5959333,119.9996129,90.00006706,3.788512,3.788512,3.788512,90,90,90,10,4,5,2,5,2,0.4,0.2456747405,115.6126733,Cr2O3,Fe2O3,Cr2O3-Fe2O3
901,901,0.09090909091,150532.4264,13684.76604,167,167,70,218,289,1168,33,33,33,1,10,28.36,674.281,0.7655,62.043,0,0.1235,1,4,1,1,5.069752,5.472539806,5.069818799,117.5959333,119.9996129,90.00006706,3.788512,3.788512,3.788512,90,90,90,10,4,5,2,5,2,0.4,0.2456747405,115.6126733,Cr2O3,Fe2O3,Cr2O3-Fe2O3
902,902,0.1,113097.24,11309.724,167,167,70,186,289,1168,30,30,30,1,10,28.36,569.9019,5.634,128.6,0,0.257,1,4,1,1,5.069752,5.472539806,5.069818799,117.5959333,119.9996129,90.00006706,3.788512,3.788512,3.788512,90,90,90,10,4,5,2,5,2,0.4,0.3564013841,115.6126733,Cr2O3,Fe2O3,Cr2O3-Fe2O3
903,903,0.08823529412,164636.0711,14526.71216,167,167,70,215,289,634.8,34,34,34,1,10,27.752,4287.7319,6.8934,1389.1961,0,0.5498,1,4,1,1,5.069752,5.472539806,5.069818799,117.5959333,119.9996129,90.00006706,3.788512,3.788512,3.788512,90,90,90,10,4,5,2,5,2,0.4,0.2560553633,62.83469605,Cr2O3,Fe2O3,Cr2O3-Fe2O3
904,904,0.08823529412,164636.0711,14526.71216,167,167,70,218,289,1168,34,34,34,1,10,28.36,631.624,0.386,143.324,0,0.076,1,4,1,1,5.069752,5.472539806,5.069818799,117.5959333,119.9996129,90.00006706,3.788512,3.788512,3.788512,90,90,90,10,4,5,2,5,2,0.4,0.2456747405,115.6126733,Cr2O3,Fe2O3,Cr2O3-Fe2O3
905,905,0.1071428571,91952.24491,9852.02624,194,167,40,402,950,856.4,28,28,28,1,5,32.3186,195,13.7992,93.6132,0.4722,0.3462,0.01,1.81,1,1,2.8158816,2.8158816,2.8158816,109.4712206,109.4712206,109.4712206,3.788512,3.788512,3.788512,90,90,90,6,3,1,1,5,2,0.5,0.5768421053,113.0259057,Ti,Fe2O3,Ti-Fe2O3
906,906,0.06976744186,333037.8615,23235.19964,194,221,40,265.4,950,931.4,43,43,43,1,5,50.8904,716,22.2458,229.506,0.361,0.07308,0.01,3.64,1,1,2.8158816,2.8158816,2.8158816,109.4712206,109.4712206,109.4712206,3.788512,3.788512,3.788512,90,90,90,6,3,1,1,5,2,0.5,0.7206315789,122.924251,Ti,Fe2O3,Ti-Fe2O3
907,907,0.06818181818,356817.6034,24328.47296,194,167,40,328.6,950,916.8,44,44,44,1,5,24.1227,8537,13.94298,181.7098,0.0722,0.21928,0.01,1.85,1,1,2.8158816,2.8158816,2.8158816,109.4712206,109.4712206,109.4712206,3.788512,3.788512,3.788512,90,90,90,6,3,1,1,5,2,0.5,0.6541052632,120.9973731,Ti,Fe2O3,Ti-Fe2O3
908,908,0.06666666667,381703.185,25446.879,194,167,40,328.6,950,916.8,45,45,45,1,5,34.0527,7324,16.76298,263.1766,0.0722,0.21928,0.01,1.85,1,1,2.8158816,2.8158816,2.8158816,109.4712206,109.4712206,109.4712206,3.788512,3.788512,3.788512,90,90,90,6,3,1,1,5,2,0.5,0.6541052632,120.9973731,Ti,Fe2O3,Ti-Fe2O3
909,909,0.375,2144.658773,804.24704,227,0,60,201,890,789,8,8,8,1,5,88,12000,53.68,0,1,2.959,1,5,1,1,5.932913866,5.932913866,5.932913866,120.4947892,120.20238,89.39747524,0,0,0,0,0,0,7,3,7,3,0,0,0.4285714286,0.7741573034,0,Fe2CoO4,0,CoFe2O4
910,910,0.3333333333,3053.62548,1017.87516,227,227,60,259,428.8,703,9,9,9,1,5,79,15000,60.04,333.3,0,4.37,1,5,1,1,5.932913866,5.932913866,5.932913866,120.4947892,120.20238,89.39747524,5.996281061,5.996281061,5.996281061,60,60,60,14,6,7,3,7,3,0.4285714286,0.395988806,29.30983358,Fe2CoO4,Fe2NiO4,CoFe2O4-NiFe2O4
911,911,0.3529411765,2572.438612,907.91951,227,225,60,200,796,846.4,8.5,8.5,8.5,1,5,84,20000,62.16,443.2,0,1,1,5,1,1,5.932913866,5.932913866,5.932913866,120.4947892,120.20238,89.39747524,2.924839357,2.924839357,3.442262,90,90,119.9999855,9,4,7,3,2,1,0.4444444444,0.7487437186,108.5187804,Fe2CoO4,NiO,CoFe2O4-NiO
912,912,0.05454545455,696909.3817,38013.239,225,221,50,163,641.2,631,55,55,55,1,2,53.2,224,12.1,13,0,0.7,1,2,1,1,2.416394474,2.416394474,2.416394474,109.4712206,109.4712206,109.4712206,5.555776618,5.555776618,3.78421,90,90,107.2641468,6,2,1,1,5,1,0.3333333333,0.7457891454,85.18161052,Ni,BaTiO3,Ni-BaTiO3
913,913,0.05454545455,696909.3817,38013.239,225,221,50,172.8,540.2,631,55,55,55,1,2,54.6,265,16.2,27.88,0,3.222,1,0.1,1,1,2.416394474,2.416394474,2.416394474,109.4712206,109.4712206,109.4712206,5.555776618,5.555776618,3.78421,90,90,107.2641468,6,2,1,1,5,1,0.3333333333,0.6801184746,85.18161052,Ni,BaTiO3,Ni-BaTiO3
914,914,0.6389973242,1433.894701,916.2548772,167,227,30,85.4,307,793,23,23,23,4,60,35.59,9631.1975,26.2,226.5605,0,12.72,1,0.1,0.6711392913,1,5.069752,5.472539806,5.069818799,117.5959333,119.9996129,90.00006706,5.932913866,5.932913866,5.932913866,120.4947892,120.20238,89.39747524,12,5,5,2,7,3,0.4166666667,0.7218241042,40.09834044,Cr2O3,Fe2CoO4,Cr2O3-CoFe2O4
915,915,0.6389973242,1433.894701,916.2548772,167,227,30,70,307,793,23,23,23,4,100,35.3615,8468.9475,24.038,90.0845,0,0.596,1,0.1,0.6711392913,1,5.069752,5.472539806,5.069818799,117.5959333,119.9996129,90.00006706,5.932913866,5.932913866,5.932913866,120.4947892,120.20238,89.39747524,12,5,5,2,7,3,0.4166666667,0.7719869707,40.09834044,Cr2O3,Fe2CoO4,Cr2O3-CoFe2O4
916,916,0.6389973242,1433.894701,916.2548772,167,227,30,8,307,793,23,23,23,4,200,35.609,4155.25,17.944,54.588,1,0,0,0.1,0.6711392913,1,5.069752,5.472539806,5.069818799,117.5959333,119.9996129,90.00006706,5.932913866,5.932913866,5.932913866,120.4947892,120.20238,89.39747524,12,5,5,2,7,3,0.4166666667,0.9739413681,40.09834044,Cr2O3,Fe2CoO4,Cr2O3-CoFe2O4
917,917,0.6389973242,1433.894701,916.2548772,167,227,30,7.4,307,793,23,23,23,4,300,34.666,2615.7405,14.1485,115.7405,0,0.1885,0,0,0.6711392913,1,5.069752,5.472539806,5.069818799,117.5959333,119.9996129,90.00006706,5.932913866,5.932913866,5.932913866,120.4947892,120.20238,89.39747524,12,5,5,2,7,3,0.4166666667,0.9758957655,40.09834044,Cr2O3,Fe2CoO4,Cr2O3-CoFe2O4
918,918,1.049781318,323.3835013,339.4819583,167,227,30,70,307,793,14,14,14,4,60,33.3745,7572,24.105,48.19,0,0,1,0.1,0.6711392913,1,5.069752,5.472539806,5.069818799,117.5959333,119.9996129,90.00006706,5.932913866,5.932913866,5.932913866,120.4947892,120.20238,89.39747524,12,5,5,2,7,3,0.4166666667,0.7719869707,40.09834044,Cr2O3,Fe2CoO4,Cr2O3-CoFe2O4
919,919,1.049781318,323.3835013,339.4819583,167,227,30,8,307,793,14,14,14,4,100,32.5,5740.5415,22.2065,89.6004,0,1.0305,0,0.1,0.6711392913,1,5.069752,5.472539806,5.069818799,117.5959333,119.9996129,90.00006706,5.932913866,5.932913866,5.932913866,120.4947892,120.20238,89.39747524,12,5,5,2,7,3,0.4166666667,0.9739413681,40.09834044,Cr2O3,Fe2CoO4,Cr2O3-CoFe2O4
920,920,1.049781318,323.3835013,339.4819583,167,227,30,8,307,793,14,14,14,4,200,29.7225,2201.8615,15,45.7505,1,0.1,1,0.1,0.6711392913,1,5.069752,5.472539806,5.069818799,117.5959333,119.9996129,90.00006706,5.932913866,5.932913866,5.932913866,120.4947892,120.20238,89.39747524,12,5,5,2,7,3,0.4166666667,0.9739413681,40.09834044,Cr2O3,Fe2CoO4,Cr2O3-CoFe2O4
921,921,1.049781318,323.3835013,339.4819583,167,227,30,65,307,793,14,14,14,4,300,26.5865,1041.6555,9.519,24.1535,0,4.9035,1,0.01,0.6711392913,1,5.069752,5.472539806,5.069818799,117.5959333,119.9996129,90.00006706,5.932913866,5.932913866,5.932913866,120.4947892,120.20238,89.39747524,12,5,5,2,7,3,0.4166666667,0.7882736156,40.09834044,Cr2O3,Fe2CoO4,Cr2O3-CoFe2O4
922,922,0.2276867031,9581.621277,2181.607759,227,167,40,50,140.8,1223,13.176,41.2,41.2,1,5,0.3775,3691,0.0189,543,0,0.3286,1,7,1,3.126897389,,,,,,,3.788512,3.788512,3.788512,90,90,90,21,14,16,12,5,2,0.6666666667,0.6448863636,34.58764662,Fe3Co9O4,Fe2O3,Co2.25Fe0.75O-Fe2O3
923,923,0.1208702659,64046.23049,7741.28491,227,227,40,40.2,90.2,1223,24.82,15.2,15.2,1,5,2.052,895,0.029,70.9,0,0.2546,1,7,1,1.632894737,,,,,,,,,,,,,315,135,140,60,175,75,0.4285714286,0.5543237251,,Fe11Co49O80,Fe37(Co19O50)2,Co2.45Fe0.55O4-Co1.52Fe1.48O4
924,924,0.06,523598.3333,31415.9,227,227,70,317,291,1100,50,16.08,16.08,1,5,22.57,10211,22.8585,140,0,0,0,7,1,3.109452736,,,,,,,,,,,,,625,225,25,25,600,200,0.36,-0.08934707904,,FeCo24,Fe41Co159O400,Co0.96Fe0.04-Co1.59Fe0.41O4
925,925,0.06,523598.3333,31415.9,227,227,70,317,291,1100,50,10.82,10.82,1,5,22.43,9289,21.434,0,1,0,0,0,1,4.621072089,,,,,,,,,,,,,625,225,25,25,600,200,0.36,-0.08934707904,,FeCo24,Fe41Co159O400,Co0.96Fe0.04-Co1.59Fe0.41O4
926,926,0.06,523598.3333,31415.9,227,227,70,317,291,1100,50,18.52,18.52,1,5,34.67,9279,25.1195,1028,0,1.7805,1,7,1,2.699784017,,,,,,,,,,,,,625,225,25,25,600,200,0.36,-0.08934707904,,FeCo24,Fe101Co99O400,Co0.96Fe0.04-Co0.99Fe1.01O4
927,927,0.06,523598.3333,31415.9,227,227,70,317,291,1100,50,10.82,10.82,1,5,34.32,9028,25,0,1,0,0,0,1,4.621072089,,,,,,,,,,,,,625,225,25,25,600,200,0.36,-0.08934707904,,FeCo24,Fe101Co99O400,Co0.96Fe0.04-Co0.99Fe1.01O4
928,928,0.05769230769,588976.9156,33979.43744,227,227,70,300,291,1100,52,18.44,18.44,1,5,32.87,7278,24.762,420,0,1.904,1,7,1,2.819956616,,,,,,,,,,,,,85,45,25,25,60,20,0.5294117647,-0.03092783505,,Fe6Co19,Fe7Co13O40,Co0.76Fe0.24-Co1.3Fe0.7O4
929,929,0.05769230769,588976.9156,33979.43744,227,227,70,300,291,1100,52,9.82,9.82,1,5,33.01,7053,24.405,0,1,0,0,0,1,5.295315682,,,,,,,,,,,,,85,45,25,25,60,20,0.5294117647,-0.03092783505,,Fe6Co19,Fe7Co13O40,Co0.76Fe0.24-Co1.3Fe0.7O4
930,930,0.05769230769,588976.9156,33979.43744,225,225,70,300,293,750,52,16.62,16.62,1,5,33.47,5933,25.95,140,0,0.474,1,7,1,3.128760529,3.024079635,3.011828164,5.316193387,107.2949512,89.50258333,120.0378437,,,,,,,30,13,2,1,28,12,0.4333333333,-0.02389078498,,CoO,Fe3Co9O16,CoO-Co2.25Fe0.75O4
931,931,0.05769230769,588976.9156,33979.43744,225,225,70,165,293,750,52,15.62,15.62,1,5,32.76,5858,24.881,0,1,0,0,0,1,3.329065301,3.024079635,3.011828164,5.316193387,107.2949512,89.50258333,120.0378437,,,,,,,30,13,2,1,28,12,0.4333333333,0.4368600683,,CoO,Fe3Co9O16,CoO-Co2.25Fe0.75O4
932,932,0.05769230769,588976.9156,33979.43744,227,227,70,300,291,1100,52,33.4,33.4,1,5,32.91,5163,23.336,68,0,0.954,1,7,1,1.556886228,,,,,,,,,,,,,160,120,100,100,60,20,0.75,-0.03092783505,,Fe23Co77,Fe7Co13O40,Co0.77Fe0.23-Co1.3Fe0.7O4
933,933,0.05769230769,588976.9156,33979.43744,227,227,70,300,291,1100,52,9.42,9.42,1,5,32.9,5099,24.1695,0,1,0,0,0,1,5.520169851,,,,,,,,,,,,,160,120,100,100,60,20,0.75,-0.03092783505,,Fe23Co77,Fe7Co13O40,Co0.77Fe0.23-Co1.3Fe0.7O4
934,934,0.06,523598.3333,31415.9,227,227,40,317,291,1100,50,20.64,20.64,1,100,16.77,6733,10.818,120.479,0,0.137,1,7,1,2.42248062,,,,,,,,,,,,,625,225,25,25,600,200,0.36,-0.08934707904,,FeCo24,Fe41Co159O400,Co0.96Fe0.04-Co1.59Fe0.41O4
935,935,0.06,523598.3333,31415.9,227,227,40,317,291,1100,50,20.64,20.64,1,50,19.7,8727,0.726,17.453,0,0.726,1,7,1,2.42248062,,,,,,,,,,,,,625,225,25,25,600,200,0.36,-0.08934707904,,FeCo24,Fe41Co159O400,Co0.96Fe0.04-Co1.59Fe0.41O4
936,936,0.06,523598.3333,31415.9,227,227,40,317,291,1100,50,10.5,10.5,1,5,22.57,10211,16.6641,440.6926,0,0.7438,0.8,7,1,4.761904762,,,,,,,,,,,,,625,225,25,25,600,200,0.36,-0.08934707904,,FeCo24,Fe41Co159O400,Co0.96Fe0.04-Co1.59Fe0.41O4
937,937,0.06,523598.3333,31415.9,227,227,30,317,291,1100,50,32.728,32.348,1,250,27.16,1782,14.6925,64.1,0,0.9275,1,7,1,1.545690615,,,,,,,,,,,,,625,225,25,25,600,200,0.36,-0.08934707904,,FeCo24,Fe101Co99O400,Co0.96Fe0.04-Co0.99Fe1.01O4
938,938,0.06,523598.3333,31415.9,227,227,30,317,291,1100,50,26.154,25.394,1,200,28.33,2867,16.412,238.804,0,1.456,1,7,1,1.968969048,,,,,,,,,,,,,625,225,25,25,600,200,0.36,-0.08934707904,,FeCo24,Fe101Co99O400,Co0.96Fe0.04-Co0.99Fe1.01O4
939,939,0.06,523598.3333,31415.9,227,227,30,317,291,1100,50,21.52,20.76,1,150,29.01,4455,18.662,414.609,0,1.322,1,7,1,2.408477842,,,,,,,,,,,,,625,225,25,25,600,200,0.36,-0.08934707904,,FeCo24,Fe101Co99O400,Co0.96Fe0.04-Co0.99Fe1.01O4
940,940,0.06,523598.3333,31415.9,227,227,30,317,291,1100,50,21.06,20.68,1,100,29.68,6505,21.309,696.718,0,1.985,1,7,1,2.417794971,,,,,,,,,,,,,625,225,25,25,600,200,0.36,-0.08934707904,,FeCo24,Fe101Co99O400,Co0.96Fe0.04-Co0.99Fe1.01O4
941,941,0.06,523598.3333,31415.9,227,227,30,317,291,1100,50,20.64,20.64,1,50,29.98,8406,23.7985,897.531,0,1.0755,1,7,1,2.42248062,,,,,,,,,,,,,625,225,25,25,600,200,0.36,-0.08934707904,,FeCo24,Fe101Co99O400,Co0.96Fe0.04-Co0.99Fe1.01O4
942,942,0.06,523598.3333,31415.9,227,227,30,317,291,1100,50,17.22,17.22,1,5,34.67,9279,20.9303,1656.4362,0,0.7847,1,7,1,2.903600465,,,,,,,,,,,,,625,225,25,25,600,200,0.36,-0.08934707904,,FeCo24,Fe101Co99O400,Co0.96Fe0.04-Co0.99Fe1.01O4
943,943,0.1368238621,44153.63587,6041.270985,225,14,75,250,660.2,430,21.926,21.926,21.926,1,5,18.64361747,3904.9,2.375,514.248,0,0.307,1,0,1,1,3.805225912,3.805225912,3.805225912,107.6883441,107.6883441,113.0990272,5.52096,5.530088731,5.570637895,60.6892801,60.29456295,60.05459099,11,4,1,0,10,4,0.3636363636,0.6213268706,29.20687706,Ca,La2MnCoO6,Ca-La2CoMnO6
944,944,0.1612903226,26954.23901,4347.457906,225,14,75,201.4,530.8,430,18.6,18.6,18.6,1,5,5.866,3790.433,2.2275,4704.708,0,3.0455,1,0.5,1,1,3.805225912,3.805225912,3.805225912,107.6883441,107.6883441,113.0990272,5.52096,5.530088731,5.570637895,60.6892801,60.29456295,60.05459099,11,4,1,0,10,4,0.3636363636,0.6205727204,29.20687706,Ca,La2MnCoO6,Ca-La2CoMnO6
945,945,0.1862428607,17507.05537,3260.564074,225,14,75,201.4,435.4,430,16.108,16.108,16.108,1,5,2.2816,3695.2455,2.2615,5142.8485,0,3.4665,1,1,1,1,3.805225912,3.805225912,3.805225912,107.6883441,107.6883441,113.0990272,5.52096,5.530088731,5.570637895,60.6892801,60.29456295,60.05459099,11,4,1,0,10,4,0.3636363636,0.5374368397,29.20687706,Ca,La2MnCoO6,Ca-La2CoMnO6
946,946,0.2096729103,12269.44835,2572.570944,225,14,75,185,454.6,430,14.308,14.308,14.308,1,5,2.389,4114.239,2.693,5676.126,0,3.988,1,3,1,1,3.805225912,3.805225912,3.805225912,107.6883441,107.6883441,113.0990272,5.52096,5.530088731,5.570637895,60.6892801,60.29456295,60.05459099,11,4,1,0,10,4,0.3636363636,0.5930488341,29.20687706,Ca,La2MnCoO6,Ca-La2CoMnO6
947,947,0.2390819254,8275.834033,1978.602335,225,14,75,166,493.8,430,12.548,12.548,12.548,1,5,2.008,4247.571,2.841,5618.984,0,4.114,1,5,1,1,3.805225912,3.805225912,3.805225912,107.6883441,107.6883441,113.0990272,5.52096,5.530088731,5.570637895,60.6892801,60.29456295,60.05459099,11,4,1,0,10,4,0.3636363636,0.6638315107,29.20687706,Ca,La2MnCoO6,Ca-La2CoMnO6
948,948,0.3871966959,1948.305599,754.3774906,225,14,75,132,450.8,430,7.748,7.748,7.748,1,5,2.7588,4304.713,2.943,5561.842,0,4.011,1,7,1,1,3.805225912,3.805225912,3.805225912,107.6883441,107.6883441,113.0990272,5.52096,5.530088731,5.570637895,60.6892801,60.29456295,60.05459099,11,4,1,0,10,4,0.3636363636,0.7071872227,29.20687706,Ca,La2MnCoO6,Ca-La2CoMnO6
949,949,0.02,14137155,282743.1,62,161,70,275,270,1081,150,150,150,1,5,6.1098,2552.3,0.5185,1205,0,0.3195,1,7,1,1,5.414561,5.55247,7.630196,90,90,90,4.171148,6.298829,7.948846,90,90,90,12,3,10,3,2,0,0.25,-0.01851851852,129.5806334,CaSmMn2O6,CO,Sm0.5Ca0.5MnO3-CO
950,950,0.1764705882,20579.50889,3631.67804,62,161,70,275,270,891,17,17,17,1,5,1.4325,1756.1,1.447,790,0,0.699,1,7,1,1,5.414561,5.55247,7.630196,90,90,90,4.171148,6.298829,7.948846,90,90,90,12,3,10,3,2,0,0.25,-0.01851851852,106.8051289,CaSmMn2O6,CO,Sm0.5Ca0.5MnO3-CO
951,951,0.003,4188786667,12566360,62,161,70,275,270,938.4,1000,1000,1000,1,5,4.0565,3112.5,0.935,1122,0,0.557,1,7,1,1,5.414561,5.55247,7.630196,90,90,90,4.171148,6.298829,7.948846,90,90,90,12,3,10,3,2,0,0.25,-0.01851851852,112.487018,CaSmMn2O6,CO,Sm0.5Ca0.5MnO3-CO
952,952,0.1764705882,20579.50889,3631.67804,62,161,70,275,270,582.8,17,17,17,1,5,36.215,1123.21,0.73,0,1,0,0,0,1,1,5.414561,5.55247,7.630196,90,90,90,4.171148,6.298829,7.948846,90,90,90,12,3,10,3,2,0,0.25,-0.01851851852,69.86086324,CaSmMn2O6,CO,Sm0.5Ca0.5MnO3-CO
953,953,0.1764705882,20579.50889,3631.67804,62,161,70,275,270,432.8,17,17,17,1,5,8.8963,1270.137,0.9015,794.114,0,0.5575,1,1,1,1,5.414561,5.55247,7.630196,90,90,90,4.171148,6.298829,7.948846,90,90,90,12,3,10,3,2,0,0.25,-0.01851851852,51.88020181,CaSmMn2O6,CO,Sm0.5Ca0.5MnO3-CO
954,954,0.1764705882,20579.50889,3631.67804,62,161,70,275,270,889.4,17,17,17,1,5,5.3413,1374.4,1.172,834.122,0,0.721,1,3,1,1,5.414561,5.55247,7.630196,90,90,90,4.171148,6.298829,7.948846,90,90,90,12,3,10,3,2,0,0.25,-0.01851851852,106.6133352,CaSmMn2O6,CO,Sm0.5Ca0.5MnO3-CO
955,955,0.1764705882,20579.50889,3631.67804,62,161,70,275,270,891,17,17,17,1,5,1.5085,1402.836,1.3605,777.251,0,0.7625,1,5,1,1,5.414561,5.55247,7.630196,90,90,90,4.171148,6.298829,7.948846,90,90,90,12,3,10,3,2,0,0.25,-0.01851851852,106.8051289,CaSmMn2O6,CO,Sm0.5Ca0.5MnO3-CO
956,956,0.02,14137155,282743.1,62,161,70,275,270,676,150,150,150,1,5,23.644,1628.05,0.4625,0,1,0,0,0,1,1,5.414561,5.55247,7.630196,90,90,90,4.171148,6.298829,7.948846,90,90,90,12,3,10,3,2,0,0.25,-0.01851851852,81.03284755,CaSmMn2O6,CO,Sm0.5Ca0.5MnO3-CO
957,957,0.02,14137155,282743.1,62,161,70,275,270,1026.4,150,150,150,1,5,12.4824,1727.2185,0.483,520.6185,0,0.137,1,0.5,1,1,5.414561,5.55247,7.630196,90,90,90,4.171148,6.298829,7.948846,90,90,90,12,3,10,3,2,0,0.25,-0.01851851852,123.0356727,CaSmMn2O6,CO,Sm0.5Ca0.5MnO3-CO
958,958,0.02,14137155,282743.1,62,161,70,275,270,1191,150,150,150,1,5,12.4824,1739.615,0.502,731.249,0,0.213,1,1,1,1,5.414561,5.55247,7.630196,90,90,90,4.171148,6.298829,7.948846,90,90,90,12,3,10,3,2,0,0.25,-0.01851851852,142.7664518,CaSmMn2O6,CO,Sm0.5Ca0.5MnO3-CO
959,959,0.02,14137155,282743.1,62,161,70,275,270,1081,150,150,150,1,5,12.4824,1673.497,0.56,731.249,0,0.372,1,3,1,1,5.414561,5.55247,7.630196,90,90,90,4.171148,6.298829,7.948846,90,90,90,12,3,10,3,2,0,0.25,-0.01851851852,129.5806334,CaSmMn2O6,CO,Sm0.5Ca0.5MnO3-CO
960,960,0.02,14137155,282743.1,62,161,70,275,270,1191,150,150,150,1,5,10.134,1674.5,0.613,1162.12,0,0.425,1,5,1,1,5.414561,5.55247,7.630196,90,90,90,4.171148,6.298829,7.948846,90,90,90,12,3,10,3,2,0,0.25,-0.01851851852,142.7664518,CaSmMn2O6,CO,Sm0.5Ca0.5MnO3-CO
961,961,0.003,4188786667,12566360,62,161,70,275,270,237.2,1000,1000,1000,1,5,11.09,3078.165,0.626,0,1,0,0,0,1,1,5.414561,5.55247,7.630196,90,90,90,4.171148,6.298829,7.948846,90,90,90,12,3,10,3,2,0,0.25,-0.01851851852,28.43341929,CaSmMn2O6,CO,Sm0.5Ca0.5MnO3-CO
962,962,0.003,4188786667,12566360,62,161,70,275,270,648.8,1000,1000,1000,1,5,4.0565,3099.49,0.638,241.702,0,0.07,1,0.5,1,1,5.414561,5.55247,7.630196,90,90,90,4.171148,6.298829,7.948846,90,90,90,12,3,10,3,2,0,0.25,-0.01851851852,77.77235428,CaSmMn2O6,CO,Sm0.5Ca0.5MnO3-CO
963,963,0.003,4188786667,12566360,62,161,70,275,270,648.8,1000,1000,1000,1,5,4.0565,3049.729,0.638,405.171,0,0.113,1,1,1,1,5.414561,5.55247,7.630196,90,90,90,4.171148,6.298829,7.948846,90,90,90,12,3,10,3,2,0,0.25,-0.01851851852,77.77235428,CaSmMn2O6,CO,Sm0.5Ca0.5MnO3-CO
964,964,0.003,4188786667,12566360,62,161,70,275,270,889.4,1000,1000,1000,1,5,4.2597,2950.1,0.6535,831.64,0,0.2295,1,3,1,1,5.414561,5.55247,7.630196,90,90,90,4.171148,6.298829,7.948846,90,90,90,12,3,10,3,2,0,0.25,-0.01851851852,106.6133352,CaSmMn2O6,CO,Sm0.5Ca0.5MnO3-CO
965,965,0.003,4188786667,12566360,62,161,70,275,270,948,1000,1000,1000,1,5,4.0565,2865,0.669,1088,0,0.303,1,5,1,1,5.414561,5.55247,7.630196,90,90,90,4.171148,6.298829,7.948846,90,90,90,12,3,10,3,2,0,0.25,-0.01851851852,113.6377803,CaSmMn2O6,CO,Sm0.5Ca0.5MnO3-CO
966,966,0.297029703,4315.711091,1281.894384,227,225,70,93,293,794.2,10.1,10.1,10.1,1,10,69,400,29.17872,0,1,0,0,7,1,1,3.058813,5.142692,5.225572969,74.87633512,90,90,3.024079635,3.011828164,5.316193387,107.2949512,89.50258333,120.0378437,9,4,7,3,2,1,0.4444444444,0.6825938567,98.48450964,Fe3O4,CoO,Fe3O4-CoO
967,967,0.1875,17157.27019,3216.98816,227,225,70,266,293,856.4,16,16,16,1,10,68,19800,41.67,5300,0,11.67,1,7,1,1,3.058813,5.142692,5.225572969,74.87633512,90,90,3.024079635,3.011828164,5.316193387,107.2949512,89.50258333,120.0378437,9,4,7,3,2,1,0.4444444444,0.09215017065,106.1976002,Fe3O4,CoO,Fe3O4-CoO
968,968,0.2027027027,13579.17511,2752.535494,227,225,70,315,293,844.8,14.8,14.8,14.8,1,10,68.8,18500,50.5,2800,0,4.5,1,7,1,1,3.058813,5.142692,5.225572969,74.87633512,90,90,3.024079635,3.011828164,5.316193387,107.2949512,89.50258333,120.0378437,9,4,7,3,2,1,0.4444444444,-0.07508532423,104.759146,Fe3O4,CoO,Fe3O4-CoO
969,969,0.1910828025,16210.1562,3097.482076,227,225,70,343,293,880.2,15.7,15.7,15.7,1,10,68.9,17900,50,900,0,3.67,1,7,1,1,3.058813,5.142692,5.225572969,74.87633512,90,90,3.024079635,3.011828164,5.316193387,107.2949512,89.50258333,120.0378437,9,4,7,3,2,1,0.4444444444,-0.1706484642,109.1489113,Fe3O4,CoO,Fe3O4-CoO
970,970,0.1829268293,18476.50341,3379.848186,227,225,70,343,293,930.2,16.4,16.4,16.4,1,10,68.8,15800,51.5,500,0,1.9,1,7,1,1,3.058813,5.142692,5.225572969,74.87633512,90,90,3.024079635,3.011828164,5.316193387,107.2949512,89.50258333,120.0378437,9,4,7,3,2,1,0.4444444444,-0.1706484642,115.3491449,Fe3O4,CoO,Fe3O4-CoO
971,971,0.297029703,4315.711091,1281.894384,227,225,70,266,293,826.2,10.1,10.1,10.1,1,10,58.67,400,19.3539,8.8,1,0.2468,0,0,1,1,3.058813,5.142692,5.225572969,74.87633512,90,90,3.024079635,3.011828164,5.316193387,107.2949512,89.50258333,120.0378437,9,4,7,3,2,1,0.4444444444,0.09215017065,102.4526591,Fe3O4,CoO,Fe3O4-CoO
972,972,0.1875,17157.27019,3216.98816,227,225,70,266,293,930.8,16,16,16,1,10,39.668,16400,15.5,2002,0,0.83,1,0,1,1,3.058813,5.142692,5.225572969,74.87633512,90,90,3.024079635,3.011828164,5.316193387,107.2949512,89.50258333,120.0378437,9,4,7,3,2,1,0.4444444444,0.09215017065,115.4235477,Fe3O4,CoO,Fe3O4-CoO
973,973,0.2027027027,13579.17511,2752.535494,227,225,70,266,293,930.4,14.8,14.8,14.8,1,10,50.335,17500,37.5,100,0,0.832,1,0,1,1,3.058813,5.142692,5.225572969,74.87633512,90,90,3.024079635,3.011828164,5.316193387,107.2949512,89.50258333,120.0378437,9,4,7,3,2,1,0.4444444444,0.09215017065,115.3739458,Fe3O4,CoO,Fe3O4-CoO
974,974,0.1910828025,16210.1562,3097.482076,227,225,70,266,293,930.4,15.7,15.7,15.7,1,10,54.667,17200,42.5,926,0,1.5,1,0,1,1,3.058813,5.142692,5.225572969,74.87633512,90,90,3.024079635,3.011828164,5.316193387,107.2949512,89.50258333,120.0378437,9,4,7,3,2,1,0.4444444444,0.09215017065,115.3739458,Fe3O4,CoO,Fe3O4-CoO
975,975,0.1829268293,18476.50341,3379.848186,227,225,70,266,293,930.8,16.4,16.4,16.4,1,10,70.67,15000,46.67,602,0,0.67,1,0,1,1,3.058813,5.142692,5.225572969,74.87633512,90,90,3.024079635,3.011828164,5.316193387,107.2949512,89.50258333,120.0378437,9,4,7,3,2,1,0.4444444444,0.09215017065,115.4235477,Fe3O4,CoO,Fe3O4-CoO
976,976,0.1875,32768,6144,225,227,20,266,200,952.8,32,32,32,3,2,24.144,790.261,2.65,48.339,0,0.22,1,0,0.805995977,1,5.512634482,5.512634482,5.512634482,96.20340084,96.20340084,141.6175122,3.058813,5.142692,5.225572969,74.87633512,90,90,9,4,2,1,7,3,0.4444444444,-0.33,116.8100175,FeO,Fe3O4,FeO-Fe3O4
977,977,0.09375,137258.1615,12867.95264,225,227,20,266,200,1388,32,32,32,1,2,29.41,790,4.275,49,0,2.035,1,0,1,1,5.512634482,5.512634482,5.512634482,96.20340084,96.20340084,141.6175122,3.058813,5.142692,5.225572969,74.87633512,90,90,9,4,2,1,7,3,0.4444444444,-0.33,170.1640473,FeO,Fe3O4,FeO-Fe3O4
978,978,0.4592793268,3861.745834,1773.620027,225,227,20,266,200,909.6,32,32,32,5,2,48.16,605,7.811,8,0,1.587,1,0,0.6711392913,1,5.512634482,5.512634482,5.512634482,96.20340084,96.20340084,141.6175122,3.058813,5.142692,5.225572969,74.87633512,90,90,9,4,2,1,7,3,0.4444444444,-0.33,111.5138454,FeO,Fe3O4,FeO-Fe3O4
979,979,0.09375,137258.1615,12867.95264,225,227,20,266,200,777,32,32,32,1,2,29.5,887.25,4.1,42.75,1,0.323,1,0,1,1,5.512634482,5.512634482,5.512634482,96.20340084,96.20340084,141.6175122,3.058813,5.142692,5.225572969,74.87633512,90,90,9,4,2,1,7,3,0.4444444444,-0.33,95.25753944,FeO,Fe3O4,FeO-Fe3O4
980,980,0.09375,137258.1615,12867.95264,225,227,20,266,200,1014.2,32,32,32,1,2,32,2334.3,9,2334.3,0,9,1,1,1,1,5.512634482,5.512634482,5.512634482,96.20340084,96.20340084,141.6175122,3.058813,5.142692,5.225572969,74.87633512,90,90,9,4,2,1,7,3,0.4444444444,-0.33,124.3374472,FeO,Fe3O4,FeO-Fe3O4
981,981,0.1875,32768,6144,225,227,20,266,200,659,32,32,32,3,2,27.42,690.8,2.532,20.822,1,0.65,1,0,0.805995977,1,5.512634482,5.512634482,5.512634482,96.20340084,96.20340084,141.6175122,3.058813,5.142692,5.225572969,74.87633512,90,90,9,4,2,1,7,3,0.4444444444,-0.33,80.79114349,FeO,Fe3O4,FeO-Fe3O4
982,982,0.1875,32768,6144,225,227,20,266,200,741.6,32,32,32,3,2,25.07,2368.5,6.7,1499.18,0,3.759,1,1,0.805995977,1,5.512634482,5.512634482,5.512634482,96.20340084,96.20340084,141.6175122,3.058813,5.142692,5.225572969,74.87633512,90,90,9,4,2,1,7,3,0.4444444444,-0.33,90.91762066,FeO,Fe3O4,FeO-Fe3O4
983,983,0.4592793268,3861.745834,1773.620027,225,227,20,266,200,909.6,32,32,32,5,2,48.65,594.963,8.066,7.963,0,1.482,1,0,0.6711392913,1,5.512634482,5.512634482,5.512634482,96.20340084,96.20340084,141.6175122,3.058813,5.142692,5.225572969,74.87633512,90,90,9,4,2,1,7,3,0.4444444444,-0.33,111.5138454,FeO,Fe3O4,FeO-Fe3O4
984,984,0.4592793268,3861.745834,1773.620027,225,227,20,266,200,887.2,32,32,32,5,2,50.5,595,12.9225,310.088,0,6.8295,1,1,0.6711392913,1,5.512634482,5.512634482,5.512634482,96.20340084,96.20340084,141.6175122,3.058813,5.142692,5.225572969,74.87633512,90,90,9,4,2,1,7,3,0.4444444444,-0.33,108.7676821,FeO,Fe3O4,FeO-Fe3O4
985,985,0.06952491309,23376309.15,1625235.862,87,0,40,42.14,40,140,587.27,86.3,0,6,5,2.9516,211.7645,0.037,2423.5295,0,0.389,1,0.1,0.2432680212,6.804982619,2.920997,2.920997,3.705286,90,90,90,0,0,0,0,0,0,3,1,3,1,0,0,0.3333333333,-0.0535,0,MnO2,0,MnO2
986,986,0.06952491309,23376309.15,1625235.862,87,0,40,42.14,40,140,587.27,86.3,0,6,5,2.9516,1486.7879,0.2417,1662.9397,0,0.2669,1,0.5,0.2432680212,6.804982619,2.920997,2.920997,3.705286,90,90,90,0,0,0,0,0,0,3,1,3,1,0,0,0.3333333333,-0.0535,0,MnO2,0,MnO2
987,987,0.06952491309,23376309.15,1625235.862,87,0,40,42.14,40,140,587.27,86.3,0,6,5,0.53,294.12,0.044,2858.934,0,0.451,1,1,0.2432680212,6.804982619,2.920997,2.920997,3.705286,90,90,90,0,0,0,0,0,0,3,1,3,1,0,0,0.3333333333,-0.0535,0,MnO2,0,MnO2
988,988,0.06952491309,23376309.15,1625235.862,87,0,40,42.14,40,140,587.27,86.3,0,6,5,3.3,2000.135,0.324,1340.891,0,0.213,1,2,0.2432680212,6.804982619,2.920997,2.920997,3.705286,90,90,90,0,0,0,0,0,0,3,1,3,1,0,0,0.3333333333,-0.0535,0,MnO2,0,MnO2
989,989,0.06952491309,23376309.15,1625235.862,87,0,40,42.14,40,140,587.27,86.3,0,6,5,4.353,2941.27,0.4745,400.094,0,0.0575,1,3,0.2432680212,6.804982619,2.920997,2.920997,3.705286,90,90,90,0,0,0,0,0,0,3,1,3,1,0,0,0.3333333333,-0.0535,0,MnO2,0,MnO2
990,990,0.06952491309,23376309.15,1625235.862,87,0,40,42.14,40,140,587.27,86.3,0,6,5,6.77,3364.891,0.537,70.437,0,0.019,1,5,0.2432680212,6.804982619,2.920997,2.920997,3.705286,90,90,90,0,0,0,0,0,0,3,1,3,1,0,0,0.3333333333,-0.0535,0,MnO2,0,MnO2
991,991,0.06952491309,23376309.15,1625235.862,87,0,20,42.14,40,140,587.27,86.3,0,6,5,3.475,1986.65,0.329,1291.25,0,0.224,1,2,0.2432680212,6.804982619,2.920997,2.920997,3.705286,90,90,90,0,0,0,0,0,0,3,1,3,1,0,0,0.3333333333,-0.0535,0,MnO2,0,MnO2
992,992,0.06952491309,23376309.15,1625235.862,87,0,20,42.14,40,140,587.27,86.3,0,6,10,3.1,2466.65,0.3815,146.65,0,0.0225,1,2,0.2432680212,6.804982619,2.920997,2.920997,3.705286,90,90,90,0,0,0,0,0,0,3,1,3,1,0,0,0.3333333333,-0.0535,0,MnO2,0,MnO2
993,993,0.06952491309,23376309.15,1625235.862,87,0,20,42.14,40,140,587.27,86.3,0,6,20,2.658,1893.5,0.2985,25.1,0,0.0005,0,2,0.2432680212,6.804982619,2.920997,2.920997,3.705286,90,90,90,0,0,0,0,0,0,3,1,3,1,0,0,0.3333333333,-0.0535,0,MnO2,0,MnO2
994,994,0.06952491309,23376309.15,1625235.862,87,0,20,42.14,40,140,587.27,86.3,0,6,30,2.171,960.1,0.123,53.9,1,0.017,0,2,0.2432680212,6.804982619,2.920997,2.920997,3.705286,90,90,90,0,0,0,0,0,0,3,1,3,1,0,0,0.3333333333,-0.0535,0,MnO2,0,MnO2
995,995,0.12,98174.6875,11780.9625,141,166,50,95,120,349.4,50,50,50,6,5,5.3,5241,0.073,4099.9,0,0,0,1,0.8735807107,1,5.870140586,6.348074159,5.873287142,117.4929608,89.99975597,117.6525217,3.431708662,3.43396276,3.440434471,89.99988972,60.03562403,59.97819011,9,4,7,3,2,1,0.4444444444,0.2083333333,38.18068867,Mn3O4,MnO,Mn3O4-MnO
996,996,0.12,98174.6875,11780.9625,141,166,50,95,120,1278,50,50,50,6,15,5.6,1804,0.2445,1175.27,0,0.0755,1,1,0.8735807107,1,5.870140586,6.348074159,5.873287142,117.4929608,89.99975597,117.6525217,3.431708662,3.43396276,3.440434471,89.99988972,60.03562403,59.97819011,9,4,7,3,2,1,0.4444444444,0.2083333333,139.6534634,Mn3O4,MnO,Mn3O4-MnO
997,997,0.12,98174.6875,11780.9625,141,166,50,95,120,1278,50,50,50,6,30,5.7,500,0.51,178.46,0,0.277,1,1,0.8735807107,1,5.870140586,6.348074159,5.873287142,117.4929608,89.99975597,117.6525217,3.431708662,3.43396276,3.440434471,89.99988972,60.03562403,59.97819011,9,4,7,3,2,1,0.4444444444,0.2083333333,139.6534634,Mn3O4,MnO,Mn3O4-MnO
998,998,0.0306122449,3942452.5,120687.3214,221,225,20,99.6,457.6,950,98,98,98,1,10,230.231,717.3,28.43,44.2,0,2.07,1,2,1,1,2.843446,2.843446,2.843446,90,90,90,3.0097887,3.0097887,3.0097887,60,60,60,4,2,2,2,2,0,0.5,0.7823426573,236.7275815,FeCo,MgO,FeCo-MgO
999,999,0.0306122449,3942452.5,120687.3214,221,225,20,22.4,403.8,950,98,98,98,1,10,176.74,571.14,8.5,125,0,0,0,2,1,1,2.843446,2.843446,2.843446,90,90,90,3.0097887,3.0097887,3.0097887,60,60,60,4,2,2,2,2,0,0.5,0.9445269936,236.7275815,FeCo,MgO,FeCo-MgO
1000,1000,0.0306122449,3942452.5,120687.3214,221,225,20,118.6,481.2,950,98,98,98,1,10,230.5,175,28.4,11,1,2,0,2,1,1,2.843446,2.843446,2.843446,90,90,90,3.0097887,3.0097887,3.0097887,60,60,60,4,2,2,2,2,0,0.5,0.7535328346,236.7275815,FeCo,MgO,FeCo-MgO
1001,1001,0.0306122449,3942452.5,120687.3214,225,225,10,226,457.6,1388,98,98,98,1,10,175.15,1279,71.425,386,0,18.63,1,2,1,1,3.0097887,3.0097887,3.0097887,60,60,60,8.028261291,8.028261291,8.028261291,60,60,60,4,1,2,0,2,1,0.25,0.5061188811,259.3338613,MgO,MgCo,MgO-MgCo
1002,1002,0.3333333333,3053.62548,1017.87516,194,225,5,60,796,720,9,9,9,1,80,5.7,2185.68,0.307,699.84,0,0.1,1,8,1,1,2.416394474,2.416394474,2.416394474,109.4712206,109.4712206,109.4712206,2.924839357,2.924839357,3.442262,90,90,119.9999855,3,2,1,1,2,1,0.6666666667,0.9246231156,184.6255243,Ni,NiO,Ni-NiO
1003,1003,0.2727272727,5575.275053,1520.52956,194,225,5,75,796,713.2,11,11,11,1,80,31.85,654.615,7.414,220.205,0,2.241,1,8,1,1,2.416394474,2.416394474,2.416394474,109.4712206,109.4712206,109.4712206,2.924839357,2.924839357,3.442262,90,90,119.9999855,3,2,1,1,2,1,0.6666666667,0.9057788945,182.8818388,Ni,NiO,Ni-NiO
1004,1004,0.6,523.5983333,314.159,194,225,2,60,796,720,5,5,5,1,2,141.5,301.6925,44,27.4005,0,5,1,0.1,1,1,2.416394474,2.416394474,2.416394474,109.4712206,109.4712206,109.4712206,2.924839357,2.924839357,3.442262,90,90,119.9999855,3,2,1,1,2,1,0.6666666667,0.9246231156,184.6255243,Ni,NiO,Ni–NiO
1005,1005,0.6,523.5983333,314.159,194,225,2,60,796,720,5,5,5,1,2,138,310.131,43.25,158.175,0,21.727,1,2,1,1,2.416394474,2.416394474,2.416394474,109.4712206,109.4712206,109.4712206,2.924839357,2.924839357,3.442262,90,90,119.9999855,3,2,1,1,2,1,0.6666666667,0.9246231156,184.6255243,Ni,NiO,Ni–NiO
1006,1006,0.6,523.5983333,314.159,194,225,2,60,796,720,5,5,5,1,2,130,314.35,34.25,390.766,0,44.762,1,5,1,1,2.416394474,2.416394474,2.416394474,109.4712206,109.4712206,109.4712206,2.924839357,2.924839357,3.442262,90,90,119.9999855,3,2,1,1,2,1,0.6666666667,0.9246231156,184.6255243,Ni,NiO,Ni–NiO
1007,1007,0.6,523.5983333,314.159,194,225,3,60,796,720,5,5,5,1,2,11.563,490.235,6.72,37.651,0,0.26,1,0.1,1,1,2.416394474,2.416394474,2.416394474,109.4712206,109.4712206,109.4712206,2.924839357,2.924839357,3.442262,90,90,119.9999855,3,2,1,1,2,1,0.6666666667,0.9246231156,184.6255243,Ni,NiO,Ni–NiO
1008,1008,0.297029703,4315.711091,1281.894384,194,225,3,60,796,720,10.1,10.1,10.1,1,2,19.792,477.665,8.959,133.685,0,2.709,1,0.1,1,1,2.416394474,2.416394474,2.416394474,109.4712206,109.4712206,109.4712206,2.924839357,2.924839357,3.442262,90,90,119.9999855,3,2,1,1,2,1,0.6666666667,0.9246231156,184.6255243,Ni,NiO,Ni–NiO
